Repository: MathieuLeocmach/MechADNo

File: rheometer/20240709/20240709-2_Data_20240711102434.txt
Data Series Information
Name:			Y6-2-FS-1pct 1
Sample:			text1
Operator:			NoLogin
Remarks:			text2
Number of Intervals:			1
Application:			RHEOPLUS/32 V3.21 21003769-33024
Device:			MCR301 SN80371229; FW3.55; Slot5
Measuring Date/Time:			7/9/2024; 5:17 PM
Measuring System:			CP25-1-SN36127; d=0.047 mm
Accessories:			TU1=P-PTD200-SN83201745

Calculating Constants:
- Csr [min/s]:			6.0590337
- Css [Pa/mNm]:			244.53424
- Start Delay Time [s]:			2.906
- Substance Density [rho]:			1000
- Measurement Type:			0
- Motor Correction Factor:			1

Interval:			1
Number of Data Points:			17

Time Setting:			17 Meas. Pts.
Measuring Profile:
- Strain			Amplitude gamma = 1 %
			Frequency f = 0.1 ... 40 Hz log; |Slope| = 6.1489743 Pt. / dec 
  Temperature			T[-1] = 25 °C

Meas. Pts.	Angular Frequency	Storage Modulus	Loss Modulus	Damping Factor	Temperature	Complex Viscosity	Torque	Status	Time
	[rad/s]	[Pa]	[Pa]	[1]	[°C]	[Pa·s]	[mNm]	[]	[s]
1	0.628	3.52	16.8	4.76	25	27.3	0.000696		60.8
2	0.914	5.08	23.9	4.71	25	26.7	0.000994		78.6
3	1.33	7.68	33.9	4.42	25	26.2	0.00142		104
4	1.93	12.1	47.9	3.95	25	25.6	0.00202		121
5	2.81	20.2	66.9	3.31	25	24.9	0.00286		134
6	4.09	34.8	90.8	2.61	25	23.8	0.00398		143
7	5.94	58.4	119	2.03	25	22.3	0.00543		151
8	8.64	93.6	145	1.55	25	20	0.00707		158
9	12.6	139	167	1.2	25	17.3	0.0089		166
10	18.3	191	178	0.929	25	14.3	0.0107		172
11	26.6	242	177	0.731	25	11.3	0.0122		180
12	38.6	280	166	0.591	25	8.43	0.0133		187
13	56.2	297	148	0.499	25	5.91	0.0136		194
14	81.7	278	129	0.462	25	3.75	0.0125		202
15	119	187	107	0.57	25	1.81	0.0088		208
16	173	0	89	1E+30	25	0.515	0.00364	ME-,taD	215
17	251	0	518	1E+30	25	2.06	0.0212	ME-,taD	220

File: rheometer/20240709/20240709-2_Y6-2-25FS-70-flow-30FS-25FS-80-flow-30FS-25FS.txt (part 1 of 2)
Data Series Information
Name:			Y6-2-25FS-70-flow-30FS-25FS-80-flow-30FS-25FS 1
Sample:			Y6-2
Operator:			NoLogin
Remarks:			text2
Number of Intervals:			17
Application:			RHEOPLUS/32 V3.21 21003769-33024
Device:			MCR301 SN80371229; FW3.55; Slot5
Measuring Date/Time:			7/11/2024; 11:05 AM
Measuring System:			CP25-1-SN36127; d=0.047 mm
Accessories:			TU1=P-PTD200-SN83201745

Calculating Constants:
- Csr [min/s]:			6.0590337
- Css [Pa/mNm]:			244.53424
- Start Delay Time [s]:			8.347
- Substance Density [rho]:			1,000
- Measurement Type:			0
- Motor Correction Factor:			1

Interval:			1
Number of Data Points:			5

Time Setting:			5 Meas. Pts.
			Meas. Pt. Duration 1 min
Measuring Profile:
- Strain			Amplitude gamma = 1 %
			Frequency f = 5 Hz
  Temperature			T[-1] = 30 ... 25 °C lin

Meas. Pts.	Angular Frequency	Storage Modulus	Loss Modulus	Damping Factor	Temperature	Complex Viscosity	Torque	Status	Time	Viscosity	Shear Rate
	[rad/s]	[Pa]	[Pa]	[1]	[°C]	[Pa·s]	[mNm]	[]	[s]	[Pa·s]	[1/s]
1	31.4	607	340	0.56	30	22.2	0.0284		60	******	0.314
2	31.4	743	318	0.429	28.7	25.7	0.033		120	******	0.314
3	31.4	858	282	0.329	27.4	28.7	0.0369		180	******	0.314
4	31.4	951	245	0.258	26.1	31.2	0.0401		240	******	0.314
5	31.4	1,030	210	0.204	24.8	33.5	0.0431		300	******	0.314

Interval:			2
Number of Data Points:			120

Time Setting:			120 Meas. Pts.
			Meas. Pt. Duration 1 s
Measuring Profile:
- Strain			Amplitude gamma = 1 %
			Frequency f = 5 Hz
  Temperature			T[-1] = 25 °C

Meas. Pts.	Angular Frequency	Storage Modulus	Loss Modulus	Damping Factor	Temperature	Complex Viscosity	Torque	Status	Time	Viscosity	Shear Rate
	[rad/s]	[Pa]	[Pa]	[1]	[°C]	[Pa·s]	[mNm]	[]	[s]	[Pa·s]	[1/s]
1	invalid point
2	31.4	1,040	240	0.23	24.8	34	0.0481	WMa	302	******	0.346
3	31.4	1,050	215	0.206	24.8	34	0.043	WMa	303	******	0.31
4	31.4	1,100	240	0.219	24.8	35.8	0.0454	WMa	304	******	0.31
5	31.4	1,050	215	0.205	24.8	34.1	0.0438	WMa	305	******	0.314
6	31.4	1,060	198	0.187	24.8	34.3	0.0442	WMa	306	******	0.315
7	invalid point
8	31.4	1,080	257	0.237	24.8	35.4	0.0457	WMa	308	******	0.315
9	31.4	1,070	208	0.194	24.8	34.8	0.0451	WMa	309	******	0.317
10	invalid point
11	31.4	1,050	221	0.209	24.8	34.3	0.0438	WMa	311	******	0.312
12	31.4	1,050	216	0.206	24.9	34.2	0.0439	WMa	312	******	0.314
13	31.4	1,060	226	0.213	24.8	34.5	0.044	WMa	313	******	0.311
14	31.4	1,050	215	0.205	24.8	34.2	0.044	WMa	314	******	0.315
15	31.4	1,040	229	0.221	24.8	33.8	0.0435	WMa	315	******	0.315
16	invalid point
17	31.4	1,050	221	0.21	24.9	34.2	0.0442	WMa	317	******	0.316
18	31.4	1,060	215	0.202	24.8	34.5	0.0444	WMa	318	******	0.315
19	invalid point
20	31.4	1,080	172	0.159	24.9	34.9	0.0446	WMa	320	******	0.313
21	31.4	1,050	214	0.204	24.9	34.2	0.044	WMa	321	******	0.315
22	31.4	1,080	251	0.232	24.9	35.4	0.0451	WMa	322	******	0.312
23	31.4	1,050	215	0.204	24.9	34.1	0.044	WMa	323	******	0.316
24	31.4	1,030	228	0.221	24.9	33.6	0.0432	WMa	324	******	0.314
25	invalid point
26	31.4	1,040	151	0.146	24.9	33.3	0.0429	WMa	326	******	0.315
27	31.4	1,100	241	0.22	24.9	35.8	0.0464	WMa	327	******	0.317
28	invalid point
29	31.4	1,040	221	0.211	24.9	34	0.0434	WMa	329	******	0.312
30	31.4	1,050	217	0.207	24.9	34.1	0.0439	WMa	330	******	0.315
31	31.4	1,040	189	0.181	24.9	33.8	0.0433	WMa	331	******	0.314
32	31.4	1,050	216	0.206	24.9	34.1	0.0438	WMa	332	******	0.314
33	31.4	1,060	220	0.208	24.9	34.4	0.044	WMa	333	******	0.312
34	31.4	1,050	216	0.206	24.9	34	0.0439	WMa	334	******	0.316
35	31.4	1,040	267	0.257	24.9	34.1	0.0439	WMa	335	******	0.315
36	invalid point
37	31.4	1,090	230	0.21	24.9	35.6	0.0461	WMa	337	******	0.317
38	31.4	1,020	226	0.221	24.9	33.2	0.0426	WMa	338	******	0.314
39	invalid point
40	31.4	1,040	166	0.159	24.9	33.7	0.0431	WMa	340	******	0.313
41	31.4	1,050	215	0.205	24.9	34.1	0.0439	WMa	341	******	0.315
42	31.4	1,020	217	0.214	24.9	33.1	0.0423	WMa	342	******	0.312
43	31.4	1,050	215	0.205	24.9	34.1	0.0438	WMa	343	******	0.314
44	31.4	1,040	219	0.21	24.9	33.8	0.0437	WMa	344	******	0.316
45	invalid point
46	31.4	1,070	229	0.215	24.9	34.7	0.0448	WMa	346	******	0.316
47	31.4	1,030	211	0.204	24.9	33.6	0.0434	WMa	347	******	0.316
48	invalid point
49	31.4	1,050	257	0.245	24.9	34.3	0.0439	WMa	349	******	0.313
50	31.4	1,050	215	0.205	24.9	34	0.0438	WMa	350	******	0.315
51	31.4	1,110	245	0.221	24.9	36.2	0.0463	WMa	351	******	0.312
52	31.4	1,050	216	0.206	24.9	34	0.0438	WMa	352	******	0.314
53	31.4	1,070	180	0.168	24.9	34.6	0.0447	WMa	353	******	0.316
54	invalid point
55	31.4	1,040	208	0.2	24.9	33.7	0.0435	WMa	355	******	0.316
56	31.4	1,110	215	0.193	24.9	36.1	0.0466	WMa	356	******	0.316
57	invalid point
58	31.4	1,050	213	0.203	24.9	34.2	0.0436	WMa	358	******	0.312
59	31.4	1,050	218	0.208	24.9	34	0.0437	WMa	359	******	0.314
60	31.4	1,020	197	0.194	24.9	33	0.0421	WMa	360	******	0.312
61	31.4	1,040	215	0.206	24.9	33.9	0.0438	WMa	361	******	0.315
62	31.4	1,040	226	0.218	24.9	33.8	0.0433	WMa	362	******	0.314
63	invalid point
64	31.4	1,050	249	0.236	24.9	34.5	0.0446	WMa	364	******	0.316
65	31.4	1,070	221	0.206	24.9	34.9	0.0451	WMa	365	******	0.316
66	invalid point
67	31.4	1,010	263	0.26	24.9	33.2	0.0425	WMa	367	******	0.313
68	31.4	1,050	214	0.204	24.9	34	0.0436	WMa	368	******	0.314
69	31.4	1,060	228	0.215	24.9	34.4	0.0439	WMa	369	******	0.312
70	31.4	1,050	216	0.207	24.9	34	0.0437	WMa	370	******	0.314
71	31.4	1,000	235	0.234	24.9	32.8	0.0422	WMa	371	******	0.315
72	invalid point
73	31.4	1,040	228	0.22	24.9	33.8	0.0436	WMa	373	******	0.315
74	31.4	1,030	200	0.194	24.9	33.4	0.0433	WMa	374	******	0.317
75	invalid point
76	31.4	1,080	188	0.174	24.9	34.8	0.0445	WMa	376	******	0.313
77	31.4	1,050	235	0.224	24.9	34.2	0.0438	WMa	377	******	0.313
78	invalid point
79	31.4	1,090	238	0.219	24.9	35.4	0.045	WMa	379	******	0.31
80	31.4	1,040	215	0.207	24.9	33.9	0.0438	WMa	380	******	0.317
81	31.4	1,010	261	0.259	24.9	33.2	0.0427	WMa	381	******	0.315
82	invalid point
83	31.4	1,050	221	0.212	24.9	34	0.044	WMa	383	******	0.316
84	31.4	1,030	210	0.204	24.9	33.4	0.0431	WMa	384	******	0.315
85	invalid point
86	31.4	1,040	226	0.216	24.9	34	0.0436	WMa	386	******	0.313
87	31.4	1,040	215	0.206	24.9	33.9	0.0436	WMa	387	******	0.315
88	31.4	1,090	251	0.23	24.9	35.6	0.0454	WMa	388	******	0.312
89	31.4	1,040	216	0.207	24.9	33.9	0.0436	WMa	389	******	0.314
90	31.4	996	251	0.251	24.9	32.7	0.0423	WMa	390	******	0.316
91	invalid point
92	31.4	1,030	202	0.195	24.9	33.5	0.0432	WMa	392	******	0.315
93	31.4	999	196	0.197	25	32.4	0.0418	WMa	393	******	0.316
94	invalid point
95	31.4	1,070	172	0.161	24.9	34.6	0.0442	WMa	395	******	0.312
96	31.4	1,040	216	0.208	24.9	33.9	0.0436	WMa	396	******	0.315
97	31.4	1,030	205	0.198	24.9	33.6	0.0429	WMa	397	******	0.313
98	31.4	1,040	216	0.207	25	33.8	0.0435	WMa	398	******	0.315
99	31.4	1,010	232	0.23	25	33.1	0.0424	WMa	399	******	0.314
100	invalid point
101	31.4	1,030	173	0.168	25	33.3	0.043	WMa	401	******	0.315
102	31.4	1,060	229	0.215	25	34.6	0.0446	WMa	402	******	0.315
103	invalid point
104	31.4	1,060	198	0.187	25	34.3	0.0441	WMa	404	******	0.314
105	31.4	1,040	214	0.205	25	33.9	0.0435	WMa	405	******	0.314
106	31.4	1,060	257	0.242	25	34.8	0.0444	WMa	406	******	0.312
107	31.4	1,040	214	0.206	25	33.8	0.0436	WMa	407	******	0.316
108	31.4	1,030	224	0.218	25	33.5	0.0427	WMa	408	******	0.312
109	31.4	1,040	216	0.208	25	33.8	0.0436	WMa	409	******	0.316
110	31.4	1,040	194	0.186	25	33.7	0.0434	WMa	410	******	0.315
111	invalid point
112	31.4	1,020	200	0.197	25	33.1	0.0429	WMa	412	******	0.317
113	31.4	1,050	206	0.196	25	34.1	0.0438	WMa	413	******	0.314
114	invalid point
115	31.4	1,040	174	0.167	25	33.6	0.0429	WMa	415	******	0.313
116	31.4	1,040	216	0.207	25	33.8	0.0435	WMa	416	******	0.314
117	31.4	1,010	217	0.215	25	32.9	0.0421	WMa	417	******	0.313
118	31.4	1,040	215	0.207	25	33.8	0.0435	WMa	418	******	0.314
119	31.4	1,030	218	0.212	25	33.6	0.0434	WMa	419	******	0.316
120	invalid point

Interval:			3
Number of Data Points:			17

Time Setting:			17 Meas. Pts.
Measuring Profile:
- Strain			Amplitude gamma = 1 %
			Frequency f = 0.1 ... 40 Hz log; |Slope| = 6.1489743 Pt. / dec 
  Temperature			T[-1] = 25 °C

Meas. Pts.	Angular Frequency	Storage Modulus	Loss Modulus	Damping Factor	Temperature	Complex Viscosity	Torque	Status	Time	Viscosity	Shear Rate
	[rad/s]	[Pa]	[Pa]	[1]	[°C]	[Pa·s]	[mNm]	[]	[s]	[Pa·s]	[1/s]
1	0.628	67.2	194	2.89	25	327	0.00836		499	******	0.00625
2	0.914	114	257	2.24	25	308	0.0116		539	******	0.0092
3	1.33	189	323	1.71	25	281	0.0154		564	******	0.0134
4	1.93	293	378	1.29	25	248	0.0197		582	******	0.0195
5	2.81	416	413	0.992	25	209	0.024		594	******	0.0281
6	4.09	548	419	0.764	25	169	0.028		605	******	0.0407
7	5.94	668	396	0.592	25	131	0.0321		611	******	0.0601
8	8.64	777	358	0.461	25	99.1	0.0352		616	******	0.0869
9	12.6	865	311	0.36	25	73.2	0.038		622	******	0.127
10	18.3	935	266	0.285	25	53.2	0.0398		630	******	0.183
11	26.6	989	225	0.228	25	38.2	0.0415		638	******	0.266
12	38.6	1,030	189	0.183	25	27.2	0.043		645	******	0.387
13	56.2	1,070	161	0.15	25	19.3	0.0444		653	******	0.562
14	81.7	1,120	142	0.126	25	13.8	0.0462		664	******	0.817
15	119	1,200	125	0.104	25	10.1	0.0492		673	******	1.19
16	173	1,330	115	0.0861	25	7.74	0.0547		682	******	1.73
17	251	1,590	101	0.0631	25	6.35	0.0654		688	******	2.52

Interval:			4
Number of Data Points:			5

Time Setting:			5 Meas. Pts.
			Meas. Pt. Duration 60 s
Measuring Profile:
  Shear Rate			d(gamma)/dt = 0 1/s
  Temperature			T[-1] = 70 °C

Meas. Pts.	Angular Frequency	Storage Modulus	Loss Modulus	Damping Factor	Temperature	Complex Viscosity	Torque	Status	Time	Viscosity	Shear Rate
	[rad/s]	[Pa]	[Pa]	[1]	[°C]	[Pa·s]	[mNm]	[]	[s]	[Pa·s]	[1/s]
1	******	******	******	******	44.3	******	-0.000101	Dy_auto	748	10,400	-0.00000236
2	******	******	******	******	66.5	******	-0.00000405	M- ,Dy_	808	-659	0.0000015
3	******	******	******	******	69.8	******	0.0000118	Dy_auto	868	-4,840	-5.95E-7
4	******	******	******	******	70	******	0.0000312	Dy_auto	928	1.1E+6	6.96E-9
5	******	******	******	******	70	******	0.0000176	Dy_auto	988	7,490	5.76E-7

Interval:			5
Number of Data Points:			80

Time Setting:			80 Meas. Pts.
			Meas. Pt. Duration 0.5 min
Measuring Profile:
  Shear Rate			d(gamma)/dt = 100 1/s
  Temperature			T[-1] = 70 ... 30 °C lin

Meas. Pts.	Angular Frequency	Storage Modulus	Loss Modulus	Damping Factor	Temperature	Complex Viscosity	Torque	Status	Time	Viscosity	Shear Rate
	[rad/s]	[Pa]	[Pa]	[1]	[°C]	[Pa·s]	[mNm]	[]	[s]	[Pa·s]	[1/s]
1	******	******	******	******	70	******	0.000633	Dy_auto	1,020	0.00155	100
2	******	******	******	******	69.5	******	0.000618	Dy_auto	1,050	0.00151	100
3	******	******	******	******	69	******	0.000613	Dy_auto	1,080	0.0015	100
4	******	******	******	******	68.5	******	0.000618	Dy_auto	1,110	0.00151	100
5	******	******	******	******	67.9	******	0.000629	Dy_auto	1,140	0.00154	100
6	******	******	******	******	67.4	******	0.000632	Dy_auto	1,170	0.00155	100
7	******	******	******	******	66.9	******	0.000637	Dy_auto	1,200	0.00156	100
8	******	******	******	******	66.4	******	0.000652	Dy_auto	1,230	0.00159	100
9	******	******	******	******	65.9	******	0.000657	Dy_auto	1,260	0.00161	100
10	******	******	******	******	65.4	******	0.000663	Dy_auto	1,290	0.00162	100
11	******	******	******	******	64.9	******	0.000672	Dy_auto	1,320	0.00164	100
12	******	******	******	******	64.4	******	0.00069	Dy_auto	1,350	0.00169	100
13	******	******	******	******	63.9	******	0.000698	Dy_auto	1,380	0.00171	100
14	******	******	******	******	63.4	******	0.000704	Dy_auto	1,410	0.00172	100
15	******	******	******	******	62.9	******	0.000719	Dy_auto	1,440	0.00176	100
16	******	******	******	******	62.4	******	0.000736	Dy_auto	1,470	0.0018	100
17	******	******	******	******	61.8	******	0.000753	Dy_auto	1,500	0.00184	100
18	******	******	******	******	61.3	******	0.000763	Dy_auto	1,530	0.00187	100
19	******	******	******	******	60.8	******	0.000783	Dy_auto	1,560	0.00192	100
20	******	******	******	******	60.3	******	0.000807	Dy_auto	1,590	0.00197	100
21	******	******	******	******	59.8	******	0.000832	Dy_auto	1,620	0.00203	100
22	******	******	******	******	59.3	******	0.000845	Dy_auto	1,650	0.00207	100
23	******	******	******	******	58.8	******	0.000869	Dy_auto	1,680	0.00212	100
24	******	******	******	******	58.3	******	0.000902	Dy_auto	1,710	0.00221	100
25	******	******	******	******	57.8	******	0.000935	Dy_auto	1,740	0.00229	100
26	******	******	******	******	57.3	******	0.000966	Dy_auto	1,770	0.00236	100
27	******	******	******	******	56.8	******	0.001	Dy_auto	1,800	0.00245	100
28	******	******	******	******	56.3	******	0.00105	Dy_auto	1,830	0.00257	100
29	******	******	******	******	55.8	******	0.0011	Dy_auto	1,860	0.00268	100
30	******	******	******	******	55.3	******	0.00114	Dy_auto	1,890	0.00279	100
31	******	******	******	******	54.7	******	0.0012	Dy_auto	1,920	0.00295	100
32	******	******	******	******	54.2	******	0.00128	Dy_auto	1,950	0.00314	100
33	******	******	******	******	53.7	******	0.00136	Dy_auto	1,980	0.00333	100
34	******	******	******	******	53.2	******	0.00144	Dy_auto	2,010	0.00353	100
35	******	******	******	******	52.7	******	0.00155	Dy_auto	2,040	0.0038	100
36	******	******	******	******	52.2	******	0.00168	Dy_auto	2,070	0.00412	100
37	******	******	******	******	51.7	******	0.00183	Dy_auto	2,100	0.00448	100
38	******	******	******	******	51.2	******	0.00201	Dy_auto	2,130	0.00492	100
39	******	******	******	******	50.7	******	0.00224	Dy_auto	2,160	0.00547	100
40	******	******	******	******	50.2	******	0.00252	Dy_auto	2,190	0.00616	100
41	******	******	******	******	49.7	******	0.00286	Dy_auto	2,220	0.00699	100
42	******	******	******	******	49.2	******	0.00331	Dy_auto	2,250	0.0081	100
43	******	******	******	******	48.7	******	0.00389	Dy_auto	2,280	0.00951	100
44	******	******	******	******	48.2	******	0.00466	Dy_auto	2,310	0.0114	100
45	******	******	******	******	47.7	******	0.00566	Dy_auto	2,340	0.0138	100
46	******	******	******	******	47.2	******	0.00704	Dy_auto	2,370	0.0172	100
47	******	******	******	******	46.7	******	0.00888	Dy_auto	2,400	0.0217	100
48	******	******	******	******	46.1	******	0.0115	Dy_auto	2,430	0.0281	100
49	******	******	******	******	45.6	******	0.015	Dy_auto	2,460	0.0368	100
50	******	******	******	******	45.1	******	0.02	Dy_auto	2,490	0.0489	100
51	******	******	******	******	44.6	******	0.0267	Dy_auto	2,520	0.0653	100
52	******	******	******	******	44.1	******	0.0358	Dy_auto	2,550	0.0876	100
53	******	******	******	******	43.6	******	0.0481	Dy_auto	2,580	0.118	100
54	******	******	******	******	43.1	******	0.0649	Dy_auto	2,610	0.159	100
55	******	******	******	******	42.6	******	0.0875	Dy_auto	2,640	0.214	100
56	******	******	******	******	42.1	******	0.117	Dy_auto	2,670	0.287	100
57	******	******	******	******	41.6	******	0.158	Dy_auto	2,700	0.385	100
58	******	******	******	******	41.1	******	0.211	Dy_auto	2,730	0.515	100
59	******	******	******	******	40.6	******	0.281	Dy_auto	2,760	0.688	100
60	******	******	******	******	40.1	******	0.378	Dy_auto	2,790	0.925	100
61	******	******	******	******	39.6	******	0.516	Dy_auto	2,820	1.26	100
62	******	******	******	******	39.1	******	0.713	Dy_auto	2,850	1.74	100
63	******	******	******	******	38.6	******	0.98	Dy_auto	2,880	2.4	100
64	******	******	******	******	38	******	1.32	Dy_auto	2,910	3.22	100
65	******	******	******	******	37.5	******	1.67	Dy_auto	2,940	4.09	100
66	******	******	******	******	37	******	2.03	Dy_auto	2,970	4.96	100
67	******	******	******	******	36.5	******	2.34	Dy_auto	3,000	5.72	100
68	******	******	******	******	36	******	2.66	Dy_auto	3,030	6.5	100
69	******	******	******	******	35.5	******	2.96	Dy_auto	3,060	7.24	100
70	******	******	******	******	35	******	3.26	Dy_auto	3,090	7.96	100
71	******	******	******	******	34.5	******	3.52	Dy_auto	3,120	8.61	100
72	******	******	******	******	34	******	3.76	Dy_auto	3,150	9.19	100
73	******	******	******	******	33.5	******	3.65	Dy_auto	3,180	8.93	100
74	******	******	******	******	33	******	3.24	Dy_auto	3,210	7.92	100
75	******	******	******	******	32.5	******	3.33	Dy_auto	3,240	8.13	100
76	******	******	******	******	32	******	3.04	Dy_auto	3,270	7.43	100
77	******	******	******	******	31.5	******	2.86	Dy_auto	3,300	6.99	100
78	******	******	******	******	31	******	2.77	Dy_auto	3,330	6.77	100
79	******	******	******	******	30.4	******	2.16	Dy_auto	3,360	5.27	100
80	******	******	******	******	29.9	******	1.32	Dy_auto	3,390	3.24	100

Interval:			6
Number of Data Points:			120

Time Setting:			120 Meas. Pts.
			Meas. Pt. Duration 1 s
Measuring Profile:
- Strain			Amplitude gamma = 1 %
			Frequency f = 5 Hz
  Temperature			T[-1] = 30 °C

Meas. Pts.	Angular Frequency	Storage Modulus	Loss Modulus	Damping Factor	Temperature	Complex Viscosity	Torque	Status	Time	Viscosity	Shear Rate
	[rad/s]	[Pa]	[Pa]	[1]	[°C]	[Pa·s]	[mNm]	[]	[s]	[Pa·s]	[1/s]
1	invalid point
2	invalid point
3	31.4	162	102	0.632	29.9	6.09	0.0106	WMa	3,390	******	0.425
4	31.4	143	87.6	0.613	29.9	5.33	0.00756	WMa	3,390	******	0.347
5	invalid point
6	31.4	143	131	0.915	29.9	6.16	0.00774	WMa	3,390	******	0.307
7	31.4	177	84.8	0.479	29.9	6.25	0.00799	WMa	3,400	******	0.313
8	invalid point
9	31.4	146	99.9	0.686	29.9	5.62	0.00722	WMa	3,400	******	0.314
10	31.4	193	119	0.619	29.9	7.22	0.00915	WMa	3,400	******	0.31
11	31.4	139	231	1.67	29.9	8.57	0.0109	WMa	3,400	******	0.311
12	31.4	200	121	0.607	29.9	7.43	0.00953	WMa	3,400	******	0.314
13	31.4	150	72.3	0.481	29.9	5.31	0.00678	WMa	3,400	******	0.312
14	invalid point
15	31.4	222	117	0.526	29.9	8	0.0102	WMa	3,400	******	0.311
16	31.4	204	137	0.671	29.9	7.82	0.0101	WMa	3,400	******	0.315
17	invalid point
18	31.4	339	182	0.537	29.9	12.3	0.0158	WMa	3,410	******	0.314
19	31.4	213	128	0.599	29.9	7.92	0.0101	WMa	3,410	******	0.313
20	31.4	192	158	0.825	29.9	7.92	0.0101	WMa	3,410	******	0.313
21	31.4	218	130	0.598	29.9	8.09	0.0104	WMa	3,410	******	0.314
22	31.4	318	267	0.84	29.9	13.2	0.0169	WMa	3,410	******	0.312
23	invalid point
24	31.4	241	127	0.527	29.9	8.68	0.011	WMa	3,410	******	0.311
25	31.4	231	96.1	0.415	29.9	7.97	0.0103	WMa	3,410	******	0.315
26	invalid point
27	31.4	256	153	0.598	29.9	9.49	0.0123	WMa	3,420	******	0.316
28	31.4	226	135	0.598	29.9	8.37	0.0107	WMa	3,420	******	0.312
29	31.4	261	106	0.407	29.9	8.98	0.0115	WMa	3,420	******	0.313
30	31.4	228	137	0.598	29.9	8.47	0.0109	WMa	3,420	******	0.314
31	31.4	254	185	0.73	29.9	9.99	0.0128	WMa	3,420	******	0.313
32	invalid point
33	31.4	272	135	0.499	29.9	9.66	0.0123	WMa	3,420	******	0.31
34	31.4	188	207	1.1	29.9	8.92	0.0115	WMa	3,420	******	0.316
35	invalid point
36	31.4	266	172	0.647	29.9	10.1	0.0129	WMa	3,420	******	0.314
37	31.4	236	141	0.6	29.9	8.74	0.0112	WMa	3,430	******	0.313
38	31.4	253	132	0.522	29.9	9.08	0.0116	WMa	3,430	******	0.313
39	31.4	239	142	0.595	29.9	8.86	0.0114	WMa	3,430	******	0.314
40	31.4	253	184	0.725	29.9	9.96	0.0128	WMa	3,430	******	0.314
41	invalid point
42	31.4	242	146	0.605	29.9	8.99	0.0114	WMa	3,430	******	0.311
43	31.4	246	135	0.55	29.9	8.92	0.0115	WMa	3,430	******	0.315
44	invalid point
45	31.4	194	71.8	0.37	29.9	6.59	0.00846	WMa	3,430	******	0.314
46	31.4	244	144	0.589	29.9	9.02	0.0116	WMa	3,430	******	0.314
47	31.4	323	116	0.358	29.9	10.9	0.0141	WMa	3,440	******	0.316
48	31.4	246	146	0.595	29.9	9.12	0.0116	WMa	3,440	******	0.312
49	31.4	251	197	0.786	29.9	10.2	0.013	WMa	3,440	******	0.313
50	31.4	246	147	0.596	29.9	9.13	0.0117	WMa	3,440	******	0.313
51	31.4	281	158	0.562	29.9	10.3	0.0131	WMa	3,440	******	0.311
52	invalid point
53	31.4	246	144	0.585	29.9	9.06	0.0117	WMa	3,440	******	0.316
54	31.4	238	118	0.497	29.9	8.45	0.0109	WMa	3,440	******	0.314
55	invalid point
56	31.4	265	146	0.552	29.9	9.65	0.0124	WMa	3,440	******	0.313
57	31.4	252	149	0.593	29.9	9.33	0.012	WMa	3,450	******	0.314
58	31.4	255	163	0.638	29.9	9.63	0.0123	WMa	3,450	******	0.313
59	31.4	254	150	0.591	29.9	9.38	0.012	WMa	3,450	******	0.314
60	31.4	241	147	0.608	29.9	8.99	0.0115	WMa	3,450	******	0.313
61	invalid point
62	31.4	259	145	0.558	29.9	9.45	0.0121	WMa	3,450	******	0.313
63	31.4	242	99.1	0.409	29.9	8.33	0.0107	WMa	3,450	******	0.315
64	invalid point
65	31.4	276	150	0.544	29.9	9.99	0.0129	WMa	3,450	******	0.317
66	31.4	257	151	0.588	29.9	9.5	0.0122	WMa	3,450	******	0.313
67	31.4	251	177	0.703	29.9	9.78	0.0125	WMa	3,460	******	0.313
68	31.4	260	153	0.59	29.9	9.61	0.0123	WMa	3,460	******	0.314
69	31.4	234	138	0.59	29.9	8.66	0.011	WMa	3,460	******	0.312
70	invalid point
71	31.4	228	183	0.802	29.9	9.32	0.0119	WMa	3,460	******	0.312
72	31.4	258	230	0.89	29.9	11	0.0142	WMa	3,460	******	0.315
73	invalid point
74	31.4	336	171	0.509	29.9	12	0.0156	WMa	3,460	******	0.317
75	31.4	263	158	0.598	29.9	9.77	0.0124	WMa	3,460	******	0.311
76	31.4	299	102	0.34	29.9	10	0.0129	WMa	3,460	******	0.313
77	31.4	264	156	0.594	29.9	9.76	0.0125	WMa	3,470	******	0.314
78	31.4	319	218	0.685	29.9	12.3	0.0157	WMa	3,470	******	0.312
79	invalid point
80	31.4	254	166	0.653	29.9	9.64	0.0123	WMa	3,470	******	0.312
81	31.4	253	203	0.805	29.9	10.3	0.0133	WMa	3,470	******	0.315
82	invalid point
83	31.4	287	166	0.578	29.9	10.6	0.0136	WMa	3,470	******	0.316
84	31.4	268	159	0.594	29.9	9.91	0.0127	WMa	3,470	******	0.313
85	31.4	283	144	0.509	29.9	10.1	0.013	WMa	3,470	******	0.313
86	31.4	269	159	0.592	29.9	9.94	0.0128	WMa	3,470	******	0.314
87	31.4	317	235	0.741	29.9	12.5	0.016	WMa	3,480	******	0.313
88	invalid point
89	31.4	229	175	0.767	29.9	9.18	0.0117	WMa	3,480	******	0.312
90	31.4	277	138	0.499	30	9.85	0.0127	WMa	3,480	******	0.315
91	invalid point
92	31.4	207	104	0.503	29.9	7.36	0.00952	WMa	3,480	******	0.316
93	31.4	272	163	0.599	29.9	10.1	0.0128	WMa	3,480	******	0.311
94	31.4	214	206	0.958	29.9	9.45	0.0121	WMa	3,480	******	0.313
95	31.4	272	162	0.593	30	10.1	0.013	WMa	3,480	******	0.314
96	31.4	286	195	0.683	30	11	0.0141	WMa	3,480	******	0.313
97	invalid point
98	31.4	306	163	0.535	30	11	0.0141	WMa	3,490	******	0.312
99	31.4	276	158	0.574	30	10.1	0.013	WMa	3,490	******	0.315
100	invalid point
101	31.4	286	172	0.603	30	10.6	0.0137	WMa	3,490	******	0.316
102	31.4	275	165	0.6	30	10.2	0.013	WMa	3,490	******	0.311
103	31.4	353	133	0.376	30	12	0.0153	WMa	3,490	******	0.313
104	31.4	277	164	0.592	30	10.2	0.0132	WMa	3,490	******	0.315
105	31.4	271	96.9	0.357	30	9.17	0.0118	WMa	3,490	******	0.313
106	31.4	277	165	0.597	30	10.3	0.0132	WMa	3,490	******	0.313
107	31.4	307	174	0.568	30	11.2	0.0143	WMa	3,500	******	0.311
108	invalid point
109	31.4	273	174	0.637	30	10.3	0.0133	WMa	3,500	******	0.315
110	31.4	280	169	0.605	30	10.4	0.0134	WMa	3,500	******	0.315
111	invalid point
112	31.4	275	163	0.592	30	10.2	0.0132	WMa	3,500	******	0.317
113	31.4	281	166	0.591	30	10.4	0.0133	WMa	3,500	******	0.313
114	31.4	286	140	0.492	30	10.1	0.013	WMa	3,500	******	0.313
115	31.4	282	166	0.589	30	10.4	0.0134	WMa	3,500	******	0.314
116	31.4	247	155	0.627	30	9.3	0.0119	WMa	3,500	******	0.313
117	invalid point
118	31.4	263	195	0.742	30	10.4	0.0133	WMa	3,510	******	0.313
119	31.4	281	170	0.605	30	10.5	0.0135	WMa	3,510	******	0.315
120	invalid point

Interval:			7
Number of Data Points:			17

Time Setting:			17 Meas. Pts.
Measuring Profile:
- Strain			Amplitude gamma = 1 %
			Frequency f = 0.1 ... 40 Hz log; |Slope| = 6.1489743 Pt. / dec 
  Temperature			T[-1] = 30 °C

Meas. Pts.	Angular Frequency	Storage Modulus	Loss Modulus	Damping Factor	Temperature	Complex Viscosity	Torque	Status	Time	Viscosity	Shear Rate
	[rad/s]	[Pa]	[Pa]	[1]	[°C]	[Pa·s]	[mNm]	[]	[s]	[Pa·s]	[1/s]
1	0.628	2.18	16.5	7.59	30	26.5	0.000676		3,560	******	0.00624
2	0.914	3.44	24.1	7	30	26.6	0.000994		3,570	******	0.00914
3	1.33	5.72	35.3	6.16	30	26.9	0.00146		3,600	******	0.0133
4	1.93	10.2	51.2	5.04	30	27	0.00215		3,630	******	0.0194
5	2.81	18.4	72.6	3.93	30	26.6	0.00307		3,640	******	0.0282
6	4.09	33.4	101	3.02	30	26	0.00437		3,650	******	0.041
7	5.94	60.7	134	2.21	30	24.8	0.00605		3,660	******	0.0597
8	8.64	103	168	1.64	30	22.8	0.00807		3,670	******	0.0866
9	12.6	161	194	1.2	30	20.1	0.0103		3,670	******	0.126
10	18.3	230	206	0.897	30	16.9	0.0126		3,680	******	0.183
11	26.6	302	203	0.673	30	13.7	0.0149		3,690	******	0.266
12	38.6	375	190	0.506	30	10.9	0.0172		3,700	******	0.387
13	56.2	453	170	0.376	30	8.6	0.0198		3,700	******	0.562
14	81.7	555	149	0.267	30	7.04	0.0235		3,710	******	0.818
15	119	720	131	0.182	30	6.16	0.03		3,720	******	1.19
16	173	1,030	112	0.109	30	6	0.0424		3,730	******	1.73
17	251	1,640	87.1	0.053	30	6.54	0.0673		3,740	******	2.51

Interval:			8
Number of Data Points:			5

Time Setting:			5 Meas. Pts.
			Meas. Pt. Duration 1 min
Measuring Profile:
- Strain			Amplitude gamma = 1 %
			Frequency f = 5 Hz
  Temperature			T[-1] = 30 ... 25 °C lin

Meas. Pts.	Angular Frequency	Storage Modulus	Loss Modulus	Damping Factor	Temperature	Complex Viscosity	Torque	Status	Time	Viscosity	Shear Rate
	[rad/s]	[Pa]	[Pa]	[1]	[°C]	[Pa·s]	[mNm]	[]	[s]	[Pa·s]	[1/s]
1	31.4	359	219	0.61	30	13.4	0.0172		3,800	******	0.314
2	31.4	455	211	0.464	28.7	16	0.0205		3,860	******	0.314
3	31.4	543	193	0.356	27.4	18.4	0.0236		3,920	******	0.314
4	31.4	619	172	0.278	26.1	20.4	0.0262		3,980	******	0.314
5	31.4	684	152	0.222	24.8	22.3	0.0286		4,040	******	0.314

Interval:			9
Number of Data Points:			120

Time Setting:			120 Meas. Pts.
			Meas. Pt. Duration 1 s
Measuring Profile:
- Strain			Amplitude gamma = 1 %
			Frequency f = 5 Hz
  Temperature			T[-1] = 25 °C

Meas. Pts.	Angular Frequency	Storage Modulus	Loss Modulus	Damping Factor	Temperature	Complex Viscosity	Torque	Status	Time	Viscosity	Shear Rate
	[rad/s]	[Pa]	[Pa]	[1]	[°C]	[Pa·s]	[mNm]	[]	[s]	[Pa·s]	[1/s]
1	31.4	652	203	0.312	24.8	21.7	0.0401	WMa	4,040	******	0.451
2	invalid point
3	31.4	694	157	0.226	24.8	22.7	0.0271	WMa	4,040	******	0.293
4	31.4	634	160	0.252	24.8	20.8	0.0264	WMa	4,040	******	0.311
5	invalid point
6	31.4	684	145	0.211	24.8	22.3	0.0288	WMa	4,040	******	0.317
7	31.4	692	164	0.237	24.8	22.6	0.0293	WMa	4,040	******	0.317
8	invalid point
9	31.4	602	172	0.286	24.8	19.9	0.0258	WMa	4,040	******	0.316
10	31.4	690	153	0.222	24.8	22.5	0.0288	WMa	4,050	******	0.313
11	31.4	698	106	0.152	24.8	22.5	0.0287	WMa	4,050	******	0.312
12	invalid point
13	31.4	691	162	0.235	24.8	22.6	0.0285	WMa	4,050	******	0.309
14	31.4	681	162	0.238	24.9	22.3	0.0288	WMa	4,050	******	0.316
15	invalid point
16	31.4	665	101	0.153	24.9	21.4	0.0277	WMa	4,050	******	0.316
17	31.4	690	154	0.224	24.9	22.5	0.0288	WMa	4,050	******	0.313
18	31.4	763	138	0.181	24.9	24.7	0.0322	WMa	4,050	******	0.319
19	31.4	691	153	0.222	24.9	22.5	0.0288	WMa	4,050	******	0.312
20	31.4	698	151	0.216	24.9	22.7	0.029	WMa	4,060	******	0.312
21	invalid point
22	31.4	666	146	0.219	24.9	21.7	0.0275	WMa	4,060	******	0.31
23	31.4	672	168	0.25	24.9	22.1	0.0283	WMa	4,060	******	0.314
24	invalid point
25	31.4	679	128	0.189	24.9	22	0.0284	WMa	4,060	******	0.316
26	31.4	691	152	0.22	24.9	22.5	0.0289	WMa	4,060	******	0.314
27	31.4	667	141	0.211	24.9	21.7	0.0284	WMa	4,060	******	0.32
28	31.4	691	153	0.222	24.9	22.5	0.0288	WMa	4,060	******	0.312
29	31.4	686	182	0.265	24.9	22.6	0.0288	WMa	4,060	******	0.312
30	invalid point
31	31.4	745	200	0.268	24.9	24.6	0.0311	WMa	4,070	******	0.309
32	31.4	677	166	0.244	24.9	22.2	0.0283	WMa	4,070	******	0.311
33	invalid point
34	31.4	677	211	0.311	24.9	22.6	0.0292	WMa	4,070	******	0.317
35	31.4	692	152	0.22	24.9	22.5	0.029	WMa	4,070	******	0.314
36	31.4	699	149	0.213	24.9	22.8	0.0297	WMa	4,070	******	0.319
37	31.4	692	154	0.222	24.9	22.5	0.0288	WMa	4,070	******	0.313
38	31.4	734	95	0.13	24.9	23.6	0.0301	WMa	4,070	******	0.312
39	invalid point
40	31.4	679	137	0.202	24.9	22.1	0.0281	WMa	4,080	******	0.311
41	31.4	791	163	0.206	24.9	25.7	0.0326	WMa	4,080	******	0.31
42	invalid point
43	31.4	693	122	0.176	24.9	22.4	0.029	WMa	4,080	******	0.317
44	31.4	657	111	0.168	24.9	21.2	0.0275	WMa	4,080	******	0.317
45	invalid point
46	31.4	751	124	0.166	24.9	24.2	0.0313	WMa	4,080	******	0.316
47	31.4	692	153	0.222	24.9	22.6	0.0289	WMa	4,080	******	0.313
48	31.4	706	210	0.297	24.9	23.4	0.0299	WMa	4,080	******	0.312
49	invalid point
50	31.4	710	167	0.235	24.9	23.2	0.0293	WMa	4,090	******	0.309
51	31.4	653	185	0.283	24.9	21.6	0.028	WMa	4,090	******	0.317
52	invalid point
53	31.4	686	153	0.224	24.9	22.4	0.0289	WMa	4,090	******	0.316
54	31.4	692	154	0.222	24.9	22.6	0.0289	WMa	4,090	******	0.313
55	31.4	705	143	0.203	24.9	22.9	0.0298	WMa	4,090	******	0.318
56	31.4	693	154	0.222	24.9	22.6	0.0289	WMa	4,090	******	0.313
57	31.4	699	158	0.226	24.9	22.8	0.0291	WMa	4,090	******	0.312
58	invalid point
59	31.4	733	179	0.244	24.9	24	0.0303	WMa	4,090	******	0.308
60	31.4	656	179	0.272	24.9	21.7	0.0279	WMa	4,100	******	0.315
61	invalid point
62	31.4	687	159	0.231	24.9	22.4	0.029	WMa	4,100	******	0.316
63	31.4	693	154	0.222	24.9	22.6	0.029	WMa	4,100	******	0.314
64	31.4	656	143	0.218	24.9	21.4	0.0279	WMa	4,100	******	0.319
65	31.4	693	154	0.222	24.9	22.6	0.0289	WMa	4,100	******	0.312
66	31.4	711	123	0.173	24.9	23	0.0293	WMa	4,100	******	0.312
67	invalid point
68	31.4	669	143	0.214	24.9	21.8	0.0276	WMa	4,100	******	0.309
69	31.4	646	176	0.273	24.9	21.3	0.0272	WMa	4,100	******	0.312
70	invalid point
71	31.4	684	116	0.17	24.9	22.1	0.0286	WMa	4,110	******	0.317
72	31.4	693	155	0.223	24.9	22.6	0.029	WMa	4,110	******	0.313
73	31.4	681	142	0.209	24.9	22.1	0.029	WMa	4,110	******	0.32
74	31.4	693	154	0.223	24.9	22.6	0.0289	WMa	4,110	******	0.312
75	31.4	693	165	0.238	24.9	22.7	0.0289	WMa	4,110	******	0.312
76	invalid point
77	31.4	719	182	0.252	24.9	23.6	0.03	WMa	4,110	******	0.311
78	31.4	752	160	0.212	24.9	24.5	0.0311	WMa	4,110	******	0.311
79	invalid point
80	31.4	704	73.7	0.105	24.9	22.5	0.0292	WMa	4,120	******	0.317
81	31.4	693	155	0.224	24.9	22.6	0.029	WMa	4,120	******	0.313
82	31.4	611	105	0.172	24.9	19.7	0.0258	WMa	4,120	******	0.32
83	31.4	694	155	0.223	24.9	22.6	0.0289	WMa	4,120	******	0.312
84	31.4	742	104	0.14	24.9	23.9	0.0305	WMa	4,120	******	0.313
85	31.4	693	155	0.223	24.9	22.6	0.0291	WMa	4,120	******	0.315
86	31.4	681	125	0.184	24.9	22	0.0281	WMa	4,120	******	0.311
87	invalid point
88	31.4	654	172	0.263	24.9	21.5	0.0274	WMa	4,120	******	0.312
89	31.4	698	132	0.19	24.9	22.6	0.0293	WMa	4,120	******	0.317
90	invalid point
91	31.4	631	98.9	0.157	24.9	20.3	0.0265	WMa	4,130	******	0.318
92	31.4	694	155	0.223	24.9	22.6	0.0289	WMa	4,130	******	0.313
93	31.4	687	155	0.225	24.9	22.4	0.0288	WMa	4,130	******	0.315
94	31.4	695	155	0.223	24.9	22.7	0.0291	WMa	4,130	******	0.314
95	31.4	687	109	0.159	24.9	22.1	0.0282	WMa	4,130	******	0.312
96	invalid point
97	31.4	713	163	0.228	25	23.3	0.0296	WMa	4,130	******	0.311
98	31.4	691	154	0.223	25	22.5	0.0292	WMa	4,130	******	0.317
99	invalid point
100	31.4	691	154	0.222	25	22.5	0.0292	WMa	4,140	******	0.317
101	31.4	695	156	0.224	25	22.7	0.029	WMa	4,140	******	0.313
102	31.4	630	174	0.276	25	20.8	0.0269	WMa	4,140	******	0.316
103	31.4	694	155	0.223	25	22.6	0.029	WMa	4,140	******	0.313
104	31.4	703	146	0.208	25	22.8	0.0291	WMa	4,140	******	0.312
105	invalid point
106	31.4	719	168	0.234	25	23.5	0.0297	WMa	4,140	******	0.309
107	31.4	690	160	0.232	25	22.6	0.0292	WMa	4,140	******	0.316
108	invalid point
109	31.4	673	120	0.179	25	21.8	0.0281	WMa	4,140	******	0.316
110	31.4	695	156	0.224	25	22.7	0.029	WMa	4,150	******	0.313
111	31.4	786	129	0.164	25	25.4	0.033	WMa	4,150	******	0.318
112	31.4	695	155	0.223	25	22.7	0.029	WMa	4,150	******	0.313
113	31.4	704	154	0.219	25	23	0.0292	WMa	4,150	******	0.312
114	invalid point
115	31.4	694	163	0.234	25	22.7	0.0287	WMa	4,150	******	0.309
116	31.4	716	149	0.208	25	23.3	0.03	WMa	4,150	******	0.315
117	invalid point
118	31.4	675	97	0.144	25	21.7	0.0281	WMa	4,150	******	0.316
119	31.4	695	155	0.222	25	22.7	0.0291	WMa	4,150	******	0.314
120	31.4	706	147	0.208	25	23	0.0299	WMa	4,160	******	0.319

Interval:			10
Number of Data Points:			17

Time Setting:			17 Meas. Pts.
Measuring Profile:
- Strain			Amplitude gamma = 1 %
			Frequency f = 0.1 ... 40 Hz log; |Slope| = 6.1489743 Pt. / dec 
  Temperature			T[-1] = 25 °C

Meas. Pts.	Angular Frequency	Storage Modulus	Loss Modulus	Damping Factor	Temperature	Complex Viscosity	Torque	Status	Time	Viscosity	Shear Rate
	[rad/s]	[Pa]	[Pa]	[1]	[°C]	[Pa·s]	[mNm]	[]	[s]	[Pa·s]	[1/s]
1	0.628	40.5	133	3.29	25	222	0.00566		4,220	******	0.00624
2	0.914	72.6	180	2.48	25	212	0.00798		4,260	******	0.0092
3	1.33	125	230	1.84	25	197	0.0107		4,290	******	0.0133
4	1.93	199	274	1.38	25	175	0.0139		4,320	******	0.0194
5	2.81	291	302	1.04	25	149	0.0172		4,330	******	0.0281
6	4.09	387	310	0.801	25	121	0.0203		4,340	******	0.0409
7	5.94	481	297	0.617	25	95.1	0.0232		4,340	******	0.0597
8	8.64	559	272	0.485	25	72	0.0255		4,350	******	0.0867
9	12.6	625	240	0.384	25	53.2	0.0275		4,350	******	0.126
10	18.3	677	207	0.306	25	38.7	0.0289		4,360	******	0.183
11	26.6	713	177	0.248	25	27.6	0.03		4,370	******	0.266
12	38.6	733	151	0.206	25	19.4	0.0306		4,380	******	0.387
13	56.2	734	132	0.18	25	13.3	0.0305		4,390	******	0.561
14	81.7	703	116	0.165	25	8.72	0.0292		4,400	******	0.818
15	119	605	107	0.177	25	5.17	0.0251		4,400	******	1.19
16	173	389	97.8	0.251	25	2.32	0.0164		4,410	******	1.73
17	251	0	130	1E+30	25	0.516	0.0053	ME-,taD	4,420	******	2.51

Interval:			11
Number of Data Points:			6

Time Setting:			6 Meas. Pts.
			Meas. Pt. Duration 60 s
Measuring Profile:
  Shear Rate			d(gamma)/dt = 0 1/s
  Temperature			T[-1] = 80 °C

Meas. Pts.	Angular Frequency	Storage Modulus	Loss Modulus	Damping Factor	Temperature	Complex Viscosity	Torque	Status	Time	Viscosity	Shear Rate
	[rad/s]	[Pa]	[Pa]	[1]	[°C]	[Pa·s]	[mNm]	[]	[s]	[Pa·s]	[1/s]
1	******	******	******	******	44.5	******	-0.0000455	Dy_auto	4,480	3,070	-0.00000362
2	******	******	******	******	67.6	******	0.0000333	Dy_auto	4,540	3,910	0.00000208
3	******	******	******	******	79.5	******	-0.0000226	Dy_auto	4,600	-3,450	0.0000016
4	******	******	******	******	79.9	******	-0.0000478	Dy_auto	4,660	8.68E+6	-1.35E-9
5	******	******	******	******	80	******	-0.0000501	Dy_auto	4,720	141,000	-8.67E-8
6	******	******	******	******	80	******	-0.0000421	Dy_auto	4,780	25,500	-4.03E-7

Interval:			12
Number of Data Points:			100

Time Setting:			100 Meas. Pts.
			Meas. Pt. Duration 0.5 min
Measuring Profile:
  Shear Rate			d(gamma)/dt = 100 1/s
  Temperature			T[-1] = 80 ... 30 °C lin

Meas. Pts.	Angular Frequency	Storage Modulus	Loss Modulus	Damping Factor	Temperature	Complex Viscosity	Torque	Status	Time	Viscosity	Shear Rate
	[rad/s]	[Pa]	[Pa]	[1]	[°C]	[Pa·s]	[mNm]	[]	[s]	[Pa·s]	[1/s]
1	******	******	******	******	80	******	0.000814	Dy_auto	4,810	0.00199	100
2	******	******	******	******	79.5	******	0.000706	Dy_auto	4,840	0.00173	100
3	******	******	******	******	79	******	0.0007	Dy_auto	4,870	0.00171	100
4	******	******	******	******	78.5	******	0.000714	Dy_auto	4,900	0.00175	100
5	******	******	******	******	77.9	******	0.000707	Dy_auto	4,930	0.00173	100
6	******	******	******	******	77.4	******	0.000692	Dy_auto	4,960	0.00169	100
7	******	******	******	******	76.9	******	0.000707	Dy_auto	4,990	0.00173	100
8	******	******	******	******	76.4	******	0.000724	Dy_auto	5,020	0.00177	100
9	******	******	******	******	75.9	******	0.000732	Dy_auto	5,050	0.00179	100
10	******	******	******	******	75.4	******	0.000759	Dy_auto	5,080	0.00186	100
11	******	******	******	******	74.9	******	0.000785	Dy_auto	5,110	0.00192	100
12	******	******	******	******	74.4	******	0.00082	Dy_auto	5,140	0.00201	100
13	******	******	******	******	73.9	******	0.000855	Dy_auto	5,170	0.00209	100
14	******	******	******	******	73.4	******	0.000868	Dy_auto	5,200	0.00212	100
15	******	******	******	******	72.9	******	0.000899	Dy_auto	5,230	0.0022	100
16	******	******	******	******	72.4	******	0.000928	Dy_auto	5,260	0.00227	100
17	******	******	******	******	71.9	******	0.000948	Dy_auto	5,290	0.00232	100
18	******	******	******	******	71.4	******	0.000972	Dy_auto	5,320	0.00238	100
19	******	******	******	******	70.8	******	0.001	Dy_auto	5,350	0.00245	100
20	******	******	******	******	70.3	******	0.00101	Dy_auto	5,380	0.00247	100
21	******	******	******	******	69.8	******	0.00104	Dy_auto	5,410	0.00254	100
22	******	******	******	******	69.3	******	0.00105	Dy_auto	5,440	0.00256	100
23	******	******	******	******	68.8	******	0.00109	Dy_auto	5,470	0.00265	100
24	******	******	******	******	68.3	******	0.0011	Dy_auto	5,500	0.00269	100
25	******	******	******	******	67.8	******	0.00112	Dy_auto	5,530	0.00274	100
26	******	******	******	******	67.3	******	0.00113	Dy_auto	5,560	0.00276	100
27	******	******	******	******	66.8	******	0.00116	Dy_auto	5,590	0.00284	100
28	******	******	******	******	66.3	******	0.00118	Dy_auto	5,620	0.00288	100
29	******	******	******	******	65.8	******	0.00119	Dy_auto	5,650	0.00291	100
30	******	******	******	******	65.3	******	0.00117	Dy_auto	5,680	0.00286	100
31	******	******	******	******	64.8	******	0.00113	Dy_auto	5,710	0.00277	100
32	******	******	******	******	64.3	******	0.00113	Dy_auto	5,740	0.00277	100
33	******	******	******	******	63.8	******	0.00114	Dy_auto	5,770	0.00279	100
34	******	******	******	******	63.3	******	0.00117	Dy_auto	5,800	0.00286	100
35	******	******	******	******	62.8	******	0.00119	Dy_auto	5,830	0.00292	100
36	******	******	******	******	62.3	******	0.00122	Dy_auto	5,860	0.00298	100
37	******	******	******	******	61.8	******	0.00126	Dy_auto	5,890	0.00309	100
38	******	******	******	******	61.3	******	0.0013	Dy_auto	5,920	0.00317	100
39	******	******	******	******	60.8	******	0.00134	Dy_auto	5,950	0.00327	100
40	******	******	******	******	60.2	******	0.00137	Dy_auto	5,980	0.00336	100
41	******	******	******	******	59.7	******	0.0014	Dy_auto	6,010	0.00342	100
42	******	******	******	******	59.2	******	0.00144	Dy_auto	6,040	0.00352	100
43	******	******	******	******	58.7	******	0.00148	Dy_auto	6,070	0.00361	100
44	******	******	******	******	58.2	******	0.00153	Dy_auto	6,100	0.00373	100
45	******	******	******	******	57.7	******	0.00156	Dy_auto	6,130	0.00382	100
46	******	******	******	******	57.2	******	0.00161	Dy_auto	6,160	0.00394	100
47	******	******	******	******	56.7	******	0.00167	Dy_auto	6,190	0.00407	100
48	******	******	******	******	56.2	******	0.00172	Dy_auto	6,220	0.00421	100
49	******	******	******	******	55.7	******	0.00179	Dy_auto	6,250	0.00438	100
50	******	******	******	******	55.2	******	0.00182	Dy_auto	6,280	0.00444	100
51	******	******	******	******	54.7	******	0.00192	Dy_auto	6,310	0.00469	100
52	******	******	******	******	54.2	******	0.002	Dy_auto	6,340	0.00488	100
53	******	******	******	******	53.7	******	0.00207	Dy_auto	6,370	0.00505	100
54	******	******	******	******	53.2	******	0.00216	Dy_auto	6,400	0.00529	100
55	******	******	******	******	52.7	******	0.0023	Dy_auto	6,430	0.00562	100
56	******	******	******	******	52.2	******	0.00244	Dy_auto	6,460	0.00596	100
57	******	******	******	******	51.7	******	0.00259	Dy_auto	6,490	0.00634	100
58	******	******	******	******	51.2	******	0.00279	Dy_auto	6,520	0.00682	100
59	******	******	******	******	50.6	******	0.00303	Dy_auto	6,550	0.00741	100
60	******	******	******	******	50.1	******	0.00333	Dy_auto	6,580	0.00815	100
61	******	******	******	******	49.6	******	0.0037	Dy_auto	6,610	0.00904	100
62	******	******	******	******	49.1	******	0.00415	Dy_auto	6,640	0.0101	100
63	******	******	******	******	48.6	******	0.00475	Dy_auto	6,670	0.0116	100
64	******	******	******	******	48.1	******	0.0055	Dy_auto	6,700	0.0135	100
65	******	******	******	******	47.6	******	0.00654	Dy_auto	6,730	0.016	100
66	******	******	******	******	47.1	******	0.00789	Dy_auto	6,760	0.0193	100
67	******	******	******	******	46.6	******	0.00981	Dy_auto	6,790	0.024	100
68	******	******	******	******	46.1	******	0.0123	Dy_auto	6,820	0.0301	100
69	******	******	******	******	45.6	******	0.0158	Dy_auto	6,850	0.0386	100
70	******	******	******	******	45.1	******	0.0205	Dy_auto	6,880	0.0501	100
71	******	******	******	******	44.6	******	0.027	Dy_auto	6,910	0.0659	100
72	******	******	******	******	44.1	******	0.0356	Dy_auto	6,940	0.0872	100
73	******	******	******	******	43.6	******	0.0477	Dy_auto	6,970	0.117	100
74	******	******	******	******	43.1	******	0.0635	Dy_auto	7,000	0.155	100
75	******	******	******	******	42.6	******	0.0846	Dy_auto	7,030	0.207	100
