Repository: MathieuLeocmach/MechADNo

File: rheometer/20250108-2/Y8-FS-1.tsv
Meas. Pts.	Interval Time	Frequency	Storage Modulus	Loss Modulus	Temperature	Damping Factor	Torque
	[s]	[Hz]	[Pa]	[Pa]	[°C]	[1]	[mNm]
1	50.6	0.1	0.241	1.53	35	6.37	0.0000631
2	76.8	0.158	0.282	2.43	35	8.62	0.0000996
3	93.8	0.251	0.347	3.8	35	11	0.000156
4	105	0.398	0.451	5.92	35	13.1	0.000244
5	112	0.631	0.864	9.41	35	10.9	0.000387
6	117	1	1.88	14.9	35	7.9	0.000613
7	124	1.58	4.11	23	35	5.59	0.000952
8	131	2.51	9.49	35.3	35	3.72	0.00148
9	140	3.98	21.2	52	35	2.45	0.00228
10	147	6.31	44.2	70.4	35	1.59	0.00338
11	154	10	84.6	84.4	35	0.998	0.00484

File: rheometer/20250108-2/Y8-FS-10.tsv
Meas. Pts.	Interval Time	Frequency	Storage Modulus	Loss Modulus	Temperature	Damping Factor	Torque
	[s]	[Hz]	[Pa]	[Pa]	[°C]	[1]	[mNm]
1	61	0.1	2.6	27.3	30	10.5	0.00111
2	179	0.158	0	0	30	0	0
3	222	0.251	13.2	66.5	30	5.06	0.00273
4	236	0.398	29.9	99.5	30	3.33	0.00418
5	245	0.631	63.8	139	30	2.19	0.00628
6	252	1	120	177	30	1.47	0.00874
7	267	1.58	196	197	30	1.01	0.0113
8	280	2.51	273	194	30	0.711	0.0136
9	294	3.98	337	173	30	0.512	0.0154
10	308	6.31	381	144	30	0.379	0.0166
11	320	10	400	117	30	0.293	0.0169

File: rheometer/20250108-2/Y8-FS-11.tsv
Meas. Pts.	Interval Time	Frequency	Storage Modulus	Loss Modulus	Temperature	Damping Factor	Torque
	[s]	[Hz]	[Pa]	[Pa]	[°C]	[1]	[mNm]
1	50.6	0.1	0.327	2.23	35	6.84	0.0000917
2	169	0.158	0	0	35	0	0
3	186	0.251	0.444	5.55	35	12.5	0.000226
4	202	0.398	0.768	8.69	35	11.3	0.000355
5	212	0.631	1.29	13.6	35	10.6	0.000558
6	217	1	3.04	21.3	35	7	0.000879
7	224	1.58	6.46	32.9	35	5.08	0.00137
8	231	2.51	14.5	49.3	35	3.39	0.00209
9	241	3.98	31	69.7	35	2.25	0.0031
10	248	6.31	59.5	88.8	35	1.49	0.00435
11	254	10	97.1	99.8	35	1.03	0.00567

File: rheometer/20250108-2/Y8-FS-12.tsv
Meas. Pts.	Interval Time	Frequency	Storage Modulus	Loss Modulus	Temperature	Damping Factor	Torque
	[s]	[Hz]	[Pa]	[Pa]	[°C]	[1]	[mNm]
1	60.9	0.1	2.15	26.2	30	12.2	0.00106
2	179	0.158	0	0	30	0	0
3	209	0.251	11.8	62	30	5.24	0.00258
4	223	0.398	27	92.7	30	3.44	0.00391
5	232	0.631	58	131	30	2.26	0.00585
6	239	1	111	167	30	1.51	0.00817
7	247	1.58	182	189	30	1.04	0.0107
8	254	2.51	257	188	30	0.73	0.0129
9	263	3.98	322	168	30	0.522	0.0148
10	272	6.31	373	142	30	0.38	0.0163
11	279	10	410	116	30	0.282	0.0174

File: rheometer/20250108-2/Y8-FS-13.tsv
Meas. Pts.	Interval Time	Frequency	Storage Modulus	Loss Modulus	Temperature	Damping Factor	Torque
	[s]	[Hz]	[Pa]	[Pa]	[°C]	[1]	[mNm]
1	71.3	0.1	2.82	31.5	30	11.2	0.00129
2	104	0.158	6.9	48.9	30	7.08	0.00201
3	126	0.251	16.2	74.7	30	4.62	0.00312
4	140	0.398	36.4	110	30	3.02	0.00474
5	149	0.631	76	151	30	1.99	0.00688
6	155	1	139	186	30	1.34	0.00944
7	164	1.58	217	202	30	0.929	0.0121
8	171	2.51	294	193	30	0.658	0.0143
9	181	3.98	358	170	30	0.475	0.0161
10	188	6.31	405	141	30	0.347	0.0175
11	195	10	439	114	30	0.26	0.0185

File: rheometer/20250108-2/Y8-FS-14.tsv
Meas. Pts.	Interval Time	Frequency	Storage Modulus	Loss Modulus	Temperature	Damping Factor	Torque
	[s]	[Hz]	[Pa]	[Pa]	[°C]	[1]	[mNm]
1	60.8	0.1	2.86	30.5	30	10.7	0.00124
2	93.7	0.158	6.78	47.4	30	6.99	0.00195
3	115	0.251	16.1	72.5	30	4.52	0.00303
4	129	0.398	36	107	30	2.97	0.0046
5	138	0.631	75.1	146	30	1.95	0.0067
6	145	1	136	180	30	1.33	0.00916
7	153	1.58	211	194	30	0.918	0.0117
8	161	2.51	286	185	30	0.649	0.0139
9	170	3.98	348	162	30	0.466	0.0156
10	178	6.31	397	134	30	0.339	0.017
11	185	10	437	109	30	0.25	0.0183

File: rheometer/20250108-2/Y8-FS-15.tsv
Meas. Pts.	Interval Time	Frequency	Storage Modulus	Loss Modulus	Temperature	Damping Factor	Torque
	[s]	[Hz]	[Pa]	[Pa]	[°C]	[1]	[mNm]
1	60.9	0.1	3.1	30.1	30	9.7	0.00122
2	93.9	0.158	7.05	46.9	30	6.66	0.00193
3	115	0.251	16.3	71.6	30	4.39	0.003
4	129	0.398	36.4	105	30	2.88	0.00454
5	139	0.631	75.2	143	30	1.9	0.00657
6	145	1	134	174	30	1.3	0.00898
7	153	1.58	208	187	30	0.901	0.0114
8	161	2.51	279	178	30	0.636	0.0135
9	170	3.98	340	155	30	0.456	0.0152
10	178	6.31	388	129	30	0.332	0.0166
11	185	10	432	104	30	0.242	0.0181

File: rheometer/20250108-2/Y8-FS-16.tsv
Meas. Pts.	Interval Time	Frequency	Storage Modulus	Loss Modulus	Temperature	Damping Factor	Torque
	[s]	[Hz]	[Pa]	[Pa]	[°C]	[1]	[mNm]
1	71.3	0.1	3.19	30.2	30	9.45	0.00123
2	104	0.158	7.33	47	30	6.41	0.00193
3	126	0.251	16.8	71.8	30	4.27	0.00301
4	140	0.398	37.4	105	30	2.82	0.00456
5	149	0.631	76.1	143	30	1.88	0.00661
6	157	1	136	173	30	1.28	0.00901
7	166	1.58	208	184	30	0.884	0.0113
8	174	2.51	280	175	30	0.626	0.0134
9	184	3.98	339	152	30	0.449	0.0151
10	191	6.31	388	126	30	0.324	0.0166
11	198	10	433	102	30	0.236	0.0181

File: rheometer/20250108-2/Y8-FS-17.tsv
Meas. Pts.	Interval Time	Frequency	Storage Modulus	Loss Modulus	Temperature	Damping Factor	Torque
	[s]	[Hz]	[Pa]	[Pa]	[°C]	[1]	[mNm]
1	71.3	0.1	3.4	31.5	30	9.26	0.00129
2	104	0.158	7.95	49.2	30	6.18	0.00202
3	126	0.251	17.9	75	30	4.18	0.00315
4	140	0.398	40	109	30	2.73	0.00475
5	149	0.631	80.6	147	30	1.82	0.00684
6	155	1	142	176	30	1.24	0.00927
7	164	1.58	216	186	30	0.861	0.0117
8	171	2.51	287	176	30	0.612	0.0137
9	181	3.98	346	152	30	0.441	0.0154
10	188	6.31	392	125	30	0.319	0.0168
11	195	10	434	101	30	0.233	0.0181

File: rheometer/20250108-2/Y8-FS-18.tsv
Meas. Pts.	Interval Time	Frequency	Storage Modulus	Loss Modulus	Temperature	Damping Factor	Torque
	[s]	[Hz]	[Pa]	[Pa]	[°C]	[1]	[mNm]
1	71.3	0.1	3.86	33.3	30	8.61	0.00136
2	104	0.158	8.63	51.4	30	5.96	0.00212
3	126	0.251	19.6	78.2	30	3.99	0.00329
4	140	0.398	42.8	113	30	2.65	0.00495
5	149	0.631	85.9	152	30	1.77	0.00714
6	155	1	150	181	30	1.21	0.00963
7	164	1.58	225	189	30	0.839	0.012
8	171	2.51	297	177	30	0.596	0.0141
9	181	3.98	355	152	30	0.429	0.0157
10	188	6.31	403	125	30	0.311	0.0172
11	195	10	447	101	30	0.227	0.0187

File: rheometer/20250108-2/Y8-FS-19.tsv
Meas. Pts.	Interval Time	Frequency	Storage Modulus	Loss Modulus	Temperature	Damping Factor	Torque
	[s]	[Hz]	[Pa]	[Pa]	[°C]	[1]	[mNm]
1	71.3	0.1	4.17	35.6	30	8.54	0.00146
2	104	0.158	9.59	55.4	30	5.77	0.00228
3	126	0.251	21.8	83.8	30	3.84	0.00354
4	140	0.398	47.7	121	30	2.53	0.0053
5	149	0.631	93.9	159	30	1.69	0.00752
6	157	1	161	187	30	1.16	0.0101
7	165	1.58	238	192	30	0.806	0.0125
8	172	2.51	310	178	30	0.575	0.0146
9	182	3.98	369	153	30	0.414	0.0162
10	190	6.31	416	125	30	0.302	0.0177
11	197	10	460	101	30	0.22	0.0191

File: rheometer/20250108-2/Y8-FS-2.tsv
Meas. Pts.	Interval Time	Frequency	Storage Modulus	Loss Modulus	Temperature	Damping Factor	Torque
	[s]	[Hz]	[Pa]	[Pa]	[°C]	[1]	[mNm]
1	60.9	0.1	1.42	22	30	15.5	0.000898
2	87.2	0.158	3.52	34.5	30	9.8	0.00141
3	109	0.251	8.08	53.9	30	6.67	0.00223
4	123	0.398	18.8	82.5	30	4.4	0.00345
5	132	0.631	41.9	121	30	2.89	0.00523
6	138	1	85.1	165	30	1.94	0.0076
7	147	1.58	154	203	30	1.32	0.0104
8	154	2.51	238	219	30	0.917	0.0132
9	164	3.98	319	208	30	0.653	0.0155
10	171	6.31	381	181	30	0.475	0.0171
11	178	10	411	148	30	0.361	0.0178

File: rheometer/20250108-2/Y8-FS-20.tsv
Meas. Pts.	Interval Time	Frequency	Storage Modulus	Loss Modulus	Temperature	Damping Factor	Torque
	[s]	[Hz]	[Pa]	[Pa]	[°C]	[1]	[mNm]
1	71.3	0.1	5.38	40.2	30	7.46	0.00165
2	104	0.158	12	62.2	30	5.2	0.00257
3	126	0.251	26.8	93.7	30	3.49	0.00399
4	140	0.398	57.3	133	30	2.32	0.00592
5	149	0.631	110	172	30	1.57	0.00835
6	155	1	183	196	30	1.07	0.011
7	164	1.58	263	199	30	0.756	0.0135
8	171	2.51	334	180	30	0.539	0.0155
9	181	3.98	391	153	30	0.39	0.0171
10	188	6.31	437	125	30	0.285	0.0185
11	195	10	479	100	30	0.21	0.0199

File: rheometer/20250108-2/Y8-FS-21.tsv
Meas. Pts.	Interval Time	Frequency	Storage Modulus	Loss Modulus	Temperature	Damping Factor	Torque
	[s]	[Hz]	[Pa]	[Pa]	[°C]	[1]	[mNm]
1	71.3	0.1	7.42	49.6	30	6.69	0.00205
2	111	0.158	16.6	76.3	30	4.6	0.00317
3	132	0.251	36.9	113	30	3.07	0.00487
4	146	0.398	76.7	157	30	2.04	0.00712
5	156	0.631	141	195	30	1.38	0.00984
6	162	1	224	213	30	0.955	0.0126
7	170	1.58	306	206	30	0.673	0.0151
8	179	2.51	377	183	30	0.485	0.0171
9	188	3.98	431	152	30	0.354	0.0186
10	197	6.31	471	123	30	0.262	0.0198
11	204	10	504	98.8	30	0.196	0.0209

File: rheometer/20250108-2/Y8-FS-22.tsv
Meas. Pts.	Interval Time	Frequency	Storage Modulus	Loss Modulus	Temperature	Damping Factor	Torque
	[s]	[Hz]	[Pa]	[Pa]	[°C]	[1]	[mNm]
1	71.3	0.1	16.1	71.9	30	4.48	0.00301
2	111	0.158	32.7	108	30	3.3	0.00459
3	132	0.251	67.5	154	30	2.29	0.0069
4	146	0.398	128	201	30	1.56	0.00974
5	156	0.631	213	230	30	1.08	0.0129
6	162	1	306	233	30	0.761	0.0157
7	170	1.58	388	212	30	0.546	0.0181
8	179	2.51	455	182	30	0.4	0.0199
9	188	3.98	501	149	30	0.297	0.0213
10	197	6.31	534	120	30	0.224	0.0223
11	204	10	552	96.5	30	0.175	0.0228

File: rheometer/20250108-2/Y8-FS-23.tsv
Meas. Pts.	Interval Time	Frequency	Storage Modulus	Loss Modulus	Temperature	Damping Factor	Torque
	[s]	[Hz]	[Pa]	[Pa]	[°C]	[1]	[mNm]
1	71.3	0.1	10.4	62.6	30	6.03	0.00259
2	111	0.158	23.9	94.5	30	3.95	0.00396
3	132	0.251	52.8	136	30	2.58	0.006
4	146	0.398	105	181	30	1.72	0.00853
5	156	0.631	181	211	30	1.17	0.0114
6	162	1	267	219	30	0.822	0.0141
7	170	1.58	347	205	30	0.59	0.0165
8	178	2.51	413	178	30	0.431	0.0183
9	187	3.98	465	148	30	0.318	0.0198
10	195	6.31	507	120	30	0.236	0.0212
11	202	10	550	95.9	30	0.174	0.0227

File: rheometer/20250108-2/Y8-FS-24.tsv
Meas. Pts.	Interval Time	Frequency	Storage Modulus	Loss Modulus	Temperature	Damping Factor	Torque
	[s]	[Hz]	[Pa]	[Pa]	[°C]	[1]	[mNm]
1	1490	0.005	86.3	153	20	1.77	0.00711
2	2070	0.00782	144	188	20	1.3	0.00961
3	2360	0.0122	217	208	20	0.962	0.0123
4	2540	0.0191	293	211	20	0.719	0.0147
5	2660	0.0299	364	199	20	0.548	0.0169
6	2710	0.0468	423	181	20	0.428	0.0188
7	2750	0.0731	472	161	20	0.342	0.0203
8	2780	0.114	515	142	20	0.275	0.0217
9	2810	0.179	550	124	20	0.226	0.0229
10	2830	0.28	581	108	20	0.185	0.024
11	2840	0.437	608	93.4	20	0.154	0.025
12	2850	0.684	629	80.4	20	0.128	0.0258
13	2860	1.07	649	68.1	20	0.105	0.0264
14	2870	1.67	665	59.5	20	0.0894	0.0271
15	2870	2.61	679	52.2	20	0.0769	0.0278
16	2880	4.09	693	47.6	20	0.0686	0.0283
17	2890	6.39	706	45.1	20	0.0638	0.0288
18	2900	10	727	44.7	20	0.0615	0.0296

File: rheometer/20250108-2/Y8-FS-3.tsv
Meas. Pts.	Interval Time	Frequency	Storage Modulus	Loss Modulus	Temperature	Damping Factor	Torque
	[s]	[Hz]	[Pa]	[Pa]	[°C]	[1]	[mNm]
1	1490	0.005	15	96.6	20	6.46	0.00396
2	1940	0.00782	34.6	146	20	4.21	0.00606
3	2230	0.0122	75	211	20	2.81	0.00911
4	2410	0.0191	149	283	20	1.91	0.0131
5	2530	0.0299	261	345	20	1.32	0.0176
6	2610	0.0468	399	375	20	0.938	0.0224
7	2660	0.0731	538	368	20	0.683	0.0266
8	2690	0.114	660	332	20	0.503	0.0302
9	2710	0.179	758	285	20	0.376	0.033
10	2730	0.28	832	236	20	0.284	0.0352
11	2740	0.437	888	193	20	0.217	0.0367
12	2750	0.684	931	154	20	0.166	0.0384
13	2760	1.07	961	121	20	0.126	0.0393
14	2760	1.67	986	94.9	20	0.0963	0.0403
15	2770	2.61	1000	75.7	20	0.0755	0.0409
16	2780	4.09	1010	61	20	0.0602	0.0413
17	2780	6.39	1020	50.7	20	0.0499	0.0414
18	2790	10	1010	45.6	20	0.0454	0.0409

File: rheometer/20250108-2/Y8-FS-4.tsv
Meas. Pts.	Interval Time	Frequency	Storage Modulus	Loss Modulus	Temperature	Damping Factor	Torque
	[s]	[Hz]	[Pa]	[Pa]	[°C]	[1]	[mNm]
1	172	0.05	21.3	110	25	5.16	0.00451
2	231	0.0778	47.7	162	25	3.4	0.00692
3	261	0.121	99.6	225	25	2.26	0.0101
4	289	0.188	186	286	25	1.54	0.014
5	308	0.292	302	324	25	1.07	0.0181
6	320	0.455	428	326	25	0.762	0.0219
7	328	0.707	539	297	25	0.551	0.0251
8	335	1.1	629	254	25	0.404	0.0277
9	342	1.71	695	207	25	0.298	0.0295
10	349	2.66	741	165	25	0.222	0.0309
11	357	4.14	772	129	25	0.166	0.0318
12	365	6.43	788	100	25	0.127	0.0323
13	372	10	786	78.9	25	0.1	0.0321

File: rheometer/20250108-2/Y8-FS-5.tsv
Meas. Pts.	Interval Time	Frequency	Storage Modulus	Loss Modulus	Temperature	Damping Factor	Torque
	[s]	[Hz]	[Pa]	[Pa]	[°C]	[1]	[mNm]
1	60.9	0.1	1.42	23.6	30	16.7	0.000959
2	179	0.158	0	0	30	0	0
3	209	0.251	8.32	58.3	30	7.01	0.0024
4	220	0.398	19.8	89.2	30	4.51	0.00371
5	229	0.631	45.3	132	30	2.91	0.00567
6	237	1	94.4	179	30	1.9	0.00824
7	246	1.58	170	217	30	1.28	0.0112
8	253	2.51	261	229	30	0.877	0.0141
9	263	3.98	344	212	30	0.615	0.0164
10	270	6.31	405	180	30	0.444	0.018
11	277	10	435	145	30	0.334	0.0187

File: rheometer/20250108-2/Y8-FS-6.tsv
Meas. Pts.	Interval Time	Frequency	Storage Modulus	Loss Modulus	Temperature	Damping Factor	Torque
	[s]	[Hz]	[Pa]	[Pa]	[°C]	[1]	[mNm]
1	50.6	0.1	0.125	1.79	35	14.3	0.0000728
2	169	0.158	0	0	35	0	0
3	186	0.251	0.222	4.3	35	19.4	0.000175
4	197	0.398	0.361	6.79	35	18.8	0.000278
5	204	0.631	0.764	10.5	35	13.7	0.000433
6	209	1	1.64	16.8	35	10.2	0.00069
7	216	1.58	3.79	26.1	35	6.88	0.00108
8	223	2.51	8.55	40.4	35	4.72	0.00168
9	233	3.98	20.5	58.7	35	2.87	0.00253
10	241	6.31	42.3	80.6	35	1.9	0.0037
11	247	10	77	97.3	35	1.26	0.00505

File: rheometer/20250108-2/Y8-FS-7.tsv
Meas. Pts.	Interval Time	Frequency	Storage Modulus	Loss Modulus	Temperature	Damping Factor	Torque
	[s]	[Hz]	[Pa]	[Pa]	[°C]	[1]	[mNm]
1	71.3	0.1	8.57	26.8	30	3.13	0.00114
2	189	0.158	0	0	30	0	0
3	228	0.251	16.1	61.8	30	3.84	0.00256
4	242	0.398	30.6	91.2	30	2.98	0.00386
5	251	0.631	59.4	128	30	2.15	0.00576
6	258	1	109	162	30	1.49	0.00801
7	273	1.58	179	184	30	1.03	0.0104
8	285	2.51	254	184	30	0.725	0.0128
9	299	3.98	322	166	30	0.517	0.0147
10	313	6.31	380	141	30	0.371	0.0165
11	325	10	441	116	30	0.263	0.0186

File: rheometer/20250108-2/Y8-FS-8.tsv
Meas. Pts.	Interval Time	Frequency	Storage Modulus	Loss Modulus	Temperature	Damping Factor	Torque
	[s]	[Hz]	[Pa]	[Pa]	[°C]	[1]	[mNm]
1	1290	0.005	23.4	99.1	20	4.23	0.00412
2	1740	0.00782	48.6	145	20	2.98	0.00617
3	2030	0.0122	96.3	199	20	2.07	0.00904
4	2210	0.0191	172	250	20	1.45	0.0124
5	2330	0.0299	271	282	20	1.04	0.016
6	2410	0.0468	378	288	20	0.761	0.0194
7	2460	0.0731	477	270	20	0.566	0.0224
8	2480	0.114	560	240	20	0.428	0.0249
9	2500	0.179	626	205	20	0.328	0.0267
10	2520	0.28	677	171	20	0.253	0.0284
11	2530	0.437	719	142	20	0.198	0.0298
12	2540	0.684	749	117	20	0.156	0.0308
13	2550	1.07	775	95	20	0.123	0.0316
14	2560	1.67	795	76.6	20	0.0963	0.0325
15	2570	2.61	811	62.9	20	0.0776	0.0331
16	2570	4.09	821	52.3	20	0.0637	0.0335
17	2580	6.39	825	45.2	20	0.0549	0.0336
18	2590	10	822	42.5	20	0.0517	0.0335

File: rheometer/20250108-2/Y8-FS-9.tsv
Meas. Pts.	Interval Time	Frequency	Storage Modulus	Loss Modulus	Temperature	Damping Factor	Torque
	[s]	[Hz]	[Pa]	[Pa]	[°C]	[1]	[mNm]
1	172	0.05	30.5	115	25	3.77	0.00479
2	231	0.0778	64.5	162	25	2.52	0.00712
3	261	0.121	124	212	25	1.72	0.0101
4	289	0.188	208	250	25	1.2	0.0133
5	308	0.292	306	264	25	0.861	0.0164
6	320	0.455	400	252	25	0.63	0.0192
7	327	0.707	479	221	25	0.461	0.0215
8	334	1.1	541	189	25	0.35	0.0232
9	340	1.71	589	155	25	0.263	0.0248
10	347	2.66	624	125	25	0.2	0.0259
11	355	4.14	648	99.6	25	0.154	0.0267
12	363	6.43	662	79.5	25	0.12	0.0271
13	370	10	663	65	25	0.0981	0.0271
