Repository: MathieuLeocmach/MechADNo

File: rheometer/20250120/Y6-FS-1.tsv
Meas. Pts.	Interval Time	Frequency	Storage Modulus	Loss Modulus	Damping Factor	Temperature	Torque	Strain
	[s]	[Hz]	[Pa]	[Pa]	[1]	[°C]	[µNm]	[%]
1	9.19E+1	1E-1	1.31E+2	2.3E+2	1.75	20	1.08E+1	1E0
2	1.32E+2	1.58E-1	2.22E+2	2.82E+2	1.27	20	1.45E+1	9.95E-1
3	1.53E+2	2.51E-1	3.34E+2	3.14E+2	0.942	20	1.87E+1	1E0
4	1.67E+2	3.98E-1	4.54E+2	3.19E+2	0.704	20	2.25E+1	9.96E-1
5	1.74E+2	6.31E-1	5.65E+2	2.99E+2	0.529	20	2.62E+1	1.01E0
6	1.79E+2	1E0	6.61E+2	2.65E+2	0.401	20	2.89E+1	9.98E-1
7	1.86E+2	1.58E0	7.36E+2	2.24E+2	0.304	20	3.14E+1	1E0
8	1.94E+2	2.51E0	7.98E+2	1.86E+2	0.233	20	3.34E+1	1E0
9	2.03E+2	3.98E0	8.45E+2	1.52E+2	0.18	20	3.49E+1	1E0
10	2.11E+2	6.31E0	8.86E+2	1.23E+2	0.139	20	3.64E+1	9.99E-1
11	2.19E+2	1E+1	9.27E+2	1.02E+2	0.11	20	3.8E+1	1E0

File: rheometer/20250120/Y6-FS-10.tsv
Meas. Pts.	Interval Time	Frequency	Storage Modulus	Loss Modulus	Damping Factor	Temperature	Torque	Strain
	[s]	[Hz]	[Pa]	[Pa]	[1]	[°C]	[µNm]	[%]
1	8.17E+1	1E-1	1.34E+1	8.34E+1	6.24	25	3.47E0	1.01E0
2	2E+2	1.58E-1	0	0	0	25	0	-1.9999998E+41
3	2.56E+2	2.51E-1	6.83E+1	1.84E+2	2.69	25	7.93E0	9.94E-1
4	2.79E+2	3.98E-1	1.36E+2	2.46E+2	1.81	25	1.13E+1	9.91E-1
5	2.88E+2	6.31E-1	2.36E+2	2.97E+2	1.26	25	1.55E+1	1E0
6	2.94E+2	1E0	3.56E+2	3.2E+2	0.898	25	1.95E+1	1E0
7	3.09E+2	1.58E0	4.78E+2	3.11E+2	0.651	25	2.32E+1	1E0
8	3.22E+2	2.51E0	5.82E+2	2.78E+2	0.477	25	2.62E+1	1E0
9	3.36E+2	3.98E0	6.65E+2	2.35E+2	0.353	25	2.87E+1	1E0
10	3.49E+2	6.31E0	7.28E+2	1.92E+2	0.264	25	3.06E+1	1E0
11	3.62E+2	1E+1	7.78E+2	1.57E+2	0.201	25	3.22E+1	9.99E-1

File: rheometer/20250120/Y6-FS-11.tsv
Meas. Pts.	Interval Time	Frequency	Storage Modulus	Loss Modulus	Damping Factor	Temperature	Torque	Strain
	[s]	[Hz]	[Pa]	[Pa]	[1]	[°C]	[µNm]	[%]
1	8.17E+1	1E-1	1.64E+1	9.26E+1	5.63	25	3.85E0	1.01E0
2	1.14E+2	1.47E-1	3.22E+1	1.3E+2	4.05	25	5.46E0	9.98E-1
3	1.38E+2	2.15E-1	6.18E+1	1.79E+2	2.89	25	7.73E0	1E0
4	1.56E+2	3.16E-1	1.12E+2	2.34E+2	2.09	25	1.06E+1	1E0
5	1.68E+2	4.64E-1	1.87E+2	2.86E+2	1.53	25	1.39E+1	1E0
6	1.77E+2	6.81E-1	2.83E+2	3.23E+2	1.14	25	1.76E+1	1.01E0
7	1.83E+2	1E0	3.9E+2	3.37E+2	0.863	25	2.1E+1	1E0
8	1.92E+2	1.47E0	4.97E+2	3.27E+2	0.659	25	2.42E+1	1E0
9	1.99E+2	2.15E0	5.91E+2	3E+2	0.508	25	2.7E+1	1E0
10	2.06E+2	3.16E0	6.68E+2	2.64E+2	0.396	25	2.92E+1	1E0
11	2.13E+2	4.64E0	7.3E+2	2.26E+2	0.309	25	3.11E+1	1E0
12	2.21E+2	6.81E0	7.77E+2	1.9E+2	0.245	25	3.26E+1	1E0
13	2.29E+2	1E+1	8.15E+2	1.61E+2	0.197	25	3.38E+1	1E0

File: rheometer/20250120/Y6-FS-12.tsv
Meas. Pts.	Interval Time	Frequency	Storage Modulus	Loss Modulus	Damping Factor	Temperature	Torque	Strain
	[s]	[Hz]	[Pa]	[Pa]	[1]	[°C]	[µNm]	[%]
1	8.17E+1	1E-1	1.19E+1	8.04E+1	6.77	25	3.33E0	1.01E0
2	1.21E+2	1.58E-1	2.77E+1	1.24E+2	4.45	25	5.15E0	9.99E-1
3	1.43E+2	2.51E-1	6.13E+1	1.82E+2	2.96	25	7.85E0	1.01E0
4	1.57E+2	3.98E-1	1.25E+2	2.49E+2	1.99	25	1.14E+1	1E0
5	1.66E+2	6.31E-1	2.26E+2	3.08E+2	1.37	25	1.56E+1	1E0
6	1.74E+2	1E0	3.52E+2	3.4E+2	0.965	25	1.99E+1	9.98E-1
7	1.82E+2	1.58E0	4.83E+2	3.36E+2	0.695	25	2.4E+1	1E0
8	1.9E+2	2.51E0	5.97E+2	3.04E+2	0.509	25	2.73E+1	1E0
9	1.99E+2	3.98E0	6.84E+2	2.59E+2	0.379	25	2.98E+1	1E0
10	2.07E+2	6.31E0	7.44E+2	2.14E+2	0.287	25	3.15E+1	1E0
11	2.15E+2	1E+1	7.74E+2	1.75E+2	0.226	25	3.23E+1	1E0

File: rheometer/20250120/Y6-FS-13.tsv
Meas. Pts.	Interval Time	Frequency	Storage Modulus	Loss Modulus	Damping Factor	Temperature	Torque	Strain
	[s]	[Hz]	[Pa]	[Pa]	[1]	[°C]	[µNm]	[%]
1	7.13E+1	1E-1	1.04E+1	7.86E+1	7.58	25	3.21E0	9.96E-1
2	1.03E+2	1.47E-1	2.13E+1	1.12E+2	5.27	25	4.65E0	9.99E-1
3	1.28E+2	2.15E-1	4.29E+1	1.57E+2	3.67	25	6.68E0	1.01E0
4	1.45E+2	3.16E-1	8.25E+1	2.13E+2	2.58	25	9.3E0	1E0
5	1.57E+2	4.64E-1	1.46E+2	2.71E+2	1.85	25	1.26E+1	1E0
6	1.66E+2	6.81E-1	2.37E+2	3.21E+2	1.35	25	1.63E+1	1E0
7	1.73E+2	1E0	3.45E+2	3.48E+2	1.01	25	2E+1	1E0
8	1.82E+2	1.47E0	4.59E+2	3.5E+2	0.763	25	2.35E+1	1E0
9	1.88E+2	2.15E0	5.63E+2	3.3E+2	0.585	25	2.66E+1	1E0
10	1.95E+2	3.16E0	6.5E+2	2.95E+2	0.453	25	2.91E+1	1E0
11	2.03E+2	4.64E0	7.17E+2	2.56E+2	0.357	25	3.1E+1	1E0
12	2.1E+2	6.81E0	7.63E+2	2.18E+2	0.285	25	3.23E+1	1E0
13	2.17E+2	1E+1	7.84E+2	1.84E+2	0.235	25	3.28E+1	1E0

File: rheometer/20250120/Y6-FS-14.tsv
Meas. Pts.	Interval Time	Frequency	Storage Modulus	Loss Modulus	Damping Factor	Temperature	Torque	Strain
	[s]	[Hz]	[Pa]	[Pa]	[1]	[°C]	[µNm]	[%]
1	7.13E+1	1E-1	8E0	6.74E+1	8.43	25	2.75E0	9.95E-1
2	1.11E+2	1.58E-1	1.9E+1	1.04E+2	5.48	25	4.31E0	1E0
3	1.32E+2	2.51E-1	4.39E+1	1.56E+2	3.56	25	6.65E0	1.01E0
4	1.46E+2	3.98E-1	9.43E+1	2.22E+2	2.35	25	9.87E0	1.01E0
5	1.56E+2	6.31E-1	1.8E+2	2.88E+2	1.6	25	1.38E+1	1E0
6	1.62E+2	1E0	2.99E+2	3.32E+2	1.11	25	1.82E+1	1E0
7	1.7E+2	1.58E0	4.32E+2	3.41E+2	0.791	25	2.24E+1	1E0
8	1.78E+2	2.51E0	5.53E+2	3.18E+2	0.576	25	2.59E+1	1E0
9	1.87E+2	3.98E0	6.48E+2	2.77E+2	0.428	25	2.87E+1	1E0
10	1.95E+2	6.31E0	7.13E+2	2.31E+2	0.325	25	3.05E+1	1E0
11	2.02E+2	1E+1	7.4E+2	1.9E+2	0.257	25	3.11E+1	1E0

File: rheometer/20250120/Y6-FS-15.tsv
Meas. Pts.	Interval Time	Frequency	Storage Modulus	Loss Modulus	Damping Factor	Temperature	Torque	Strain
	[s]	[Hz]	[Pa]	[Pa]	[1]	[°C]	[µNm]	[%]
1	7.13E+1	1E-1	6.78E0	6.15E+1	9.08	25	2.5E0	9.94E-1
2	9.62E+1	1.47E-1	1.4E+1	8.85E+1	6.34	25	3.64E0	9.99E-1
3	1.21E+2	2.15E-1	2.88E+1	1.26E+2	4.37	25	5.29E0	1.01E0
4	1.38E+2	3.16E-1	5.65E+1	1.73E+2	3.07	25	7.45E0	1E0
5	1.5E+2	4.64E-1	1.04E+2	2.29E+2	2.19	25	1.02E+1	1E0
6	1.59E+2	6.81E-1	1.78E+2	2.81E+2	1.59	25	1.35E+1	1E0
7	1.65E+2	1E0	2.73E+2	3.2E+2	1.17	25	1.71E+1	9.99E-1
8	1.74E+2	1.47E0	3.79E+2	3.34E+2	0.881	25	2.06E+1	1E0
9	1.81E+2	2.15E0	4.84E+2	3.25E+2	0.672	25	2.37E+1	1E0
10	1.88E+2	3.16E0	5.75E+2	2.99E+2	0.52	25	2.64E+1	1E0
11	1.96E+2	4.64E0	6.47E+2	2.63E+2	0.407	25	2.84E+1	1E0
12	2.03E+2	6.81E0	6.98E+2	2.27E+2	0.325	25	2.99E+1	1E0
13	2.1E+2	1E+1	7.26E+2	1.94E+2	0.267	25	3.06E+1	1E0

File: rheometer/20250120/Y6-FS-16.tsv
Meas. Pts.	Interval Time	Frequency	Storage Modulus	Loss Modulus	Damping Factor	Temperature	Torque	Strain
	[s]	[Hz]	[Pa]	[Pa]	[1]	[°C]	[µNm]	[%]
1	7.13E+1	1E-1	5.77E0	4.89E+1	8.48	24.9	1.99E0	9.94E-1
2	9.62E+1	1.47E-1	1.12E+1	6.98E+1	6.23	25	2.88E0	1E0
3	1.21E+2	2.15E-1	2.27E+1	9.84E+1	4.33	25	4.14E0	1.01E0
4	1.38E+2	3.16E-1	4.45E+1	1.35E+2	3.04	25	5.81E0	1E0
5	1.5E+2	4.64E-1	8.13E+1	1.77E+2	2.18	25	7.94E0	1E0
6	1.59E+2	6.81E-1	1.38E+2	2.18E+2	1.59	25	1.05E+1	9.99E-1
7	1.65E+2	1E0	2.11E+2	2.48E+2	1.17	25	1.32E+1	9.99E-1
8	1.74E+2	1.47E0	2.94E+2	2.6E+2	0.883	25	1.6E+1	1E0
9	1.81E+2	2.15E0	3.75E+2	2.53E+2	0.673	25	1.84E+1	1E0
10	1.88E+2	3.16E0	4.47E+2	2.33E+2	0.522	25	2.05E+1	1E0
11	1.96E+2	4.64E0	5.06E+2	2.07E+2	0.409	25	2.22E+1	1E0
12	2.03E+2	6.81E0	5.52E+2	1.78E+2	0.323	25	2.36E+1	1E0
13	2.1E+2	1E+1	5.86E+2	1.53E+2	0.261	25	2.46E+1	1E0

File: rheometer/20250120/Y6-FS-2.tsv
Meas. Pts.	Interval Time	Frequency	Storage Modulus	Loss Modulus	Damping Factor	Temperature	Torque	Strain
	[s]	[Hz]	[Pa]	[Pa]	[1]	[°C]	[µNm]	[%]
1	7.13E+1	1E-1	7.59E0	5.69E+1	7.5	25	2.34E0	1E0
2	1.11E+2	1.58E-1	1.79E+1	8.73E+1	4.87	25	3.62E0	9.98E-1
3	1.32E+2	2.51E-1	4.01E+1	1.29E+2	3.22	25	5.55E0	1.01E0
4	1.46E+2	3.98E-1	8.2E+1	1.8E+2	2.19	25	8.09E0	1E0
5	1.56E+2	6.31E-1	1.5E+2	2.31E+2	1.54	25	1.13E+1	1E0
6	1.62E+2	1E0	2.43E+2	2.68E+2	1.1	25	1.48E+1	1E0
7	1.7E+2	1.58E0	3.5E+2	2.81E+2	0.803	25	1.83E+1	1E0
8	1.78E+2	2.51E0	4.53E+2	2.68E+2	0.591	25	2.14E+1	9.99E-1
9	1.87E+2	3.98E0	5.41E+2	2.36E+2	0.436	25	2.4E+1	1E0
10	1.95E+2	6.31E0	6.11E+2	1.97E+2	0.323	25	2.61E+1	1E0
11	2.02E+2	1E+1	6.64E+2	1.6E+2	0.242	25	2.78E+1	1E0

File: rheometer/20250120/Y6-FS-3.tsv
Meas. Pts.	Interval Time	Frequency	Storage Modulus	Loss Modulus	Damping Factor	Temperature	Torque	Strain
	[s]	[Hz]	[Pa]	[Pa]	[1]	[°C]	[µNm]	[%]
1	9.21E+1	1E-1	1.38E+2	2.38E+2	1.73	20	1.12E+1	1E0
2	1.32E+2	1.58E-1	2.3E+2	2.87E+2	1.25	20	1.49E+1	9.96E-1
3	1.53E+2	2.51E-1	3.44E+2	3.15E+2	0.918	20	1.91E+1	1.01E0
4	1.67E+2	3.98E-1	4.62E+2	3.16E+2	0.685	20	2.27E+1	9.98E-1
5	1.74E+2	6.31E-1	5.72E+2	2.94E+2	0.514	20	2.63E+1	1.01E0
6	1.79E+2	1E0	6.63E+2	2.56E+2	0.387	20	2.89E+1	1E0
7	1.87E+2	1.58E0	7.34E+2	2.15E+2	0.293	20	3.12E+1	1E0
8	1.94E+2	2.51E0	7.88E+2	1.77E+2	0.224	20	3.29E+1	1E0
9	2.04E+2	3.98E0	8.27E+2	1.44E+2	0.174	20	3.42E+1	1E0
10	2.12E+2	6.31E0	8.54E+2	1.18E+2	0.138	20	3.51E+1	1E0
11	2.19E+2	1E+1	8.7E+2	9.95E+1	0.114	20	3.56E+1	1E0

File: rheometer/20250120/Y6-FS-4.tsv
Meas. Pts.	Interval Time	Frequency	Storage Modulus	Loss Modulus	Damping Factor	Temperature	Torque	Strain
	[s]	[Hz]	[Pa]	[Pa]	[1]	[°C]	[µNm]	[%]
1	6.09E+1	1E-1	3.59E-1	9.09E0	25.3	30	3.69E-1	9.97E-1
2	8.72E+1	1.58E-1	7.84E-1	1.44E+1	18.4	30	5.87E-1	1E0
3	1.09E+2	2.51E-1	1.52E0	2.27E+1	14.9	30	9.26E-1	1E0
4	1.23E+2	3.98E-1	3.42E0	3.56E+1	10.4	30	1.46E0	1E0
5	1.32E+2	6.31E-1	7.92E0	5.56E+1	7.01	30	2.29E0	1E0
6	1.38E+2	1E0	1.83E+1	8.52E+1	4.66	30	3.55E0	1E0
7	1.47E+2	1.58E0	4.1E+1	1.25E+2	3.06	30	5.37E0	1E0
8	1.53E+2	2.51E0	8.4E+1	1.73E+2	2.06	30	7.82E0	1E0
9	1.61E+2	3.98E0	1.51E+2	2.14E+2	1.42	30	1.07E+1	1E0
10	1.68E+2	6.31E0	2.34E+2	2.36E+2	1.01	30	1.35E+1	1E0
11	1.74E+2	1E+1	3.07E+2	2.31E+2	0.752	30	1.57E+1	1E0

File: rheometer/20250120/Y6-FS-5.tsv
Meas. Pts.	Interval Time	Frequency	Storage Modulus	Loss Modulus	Damping Factor	Temperature	Torque	Strain
	[s]	[Hz]	[Pa]	[Pa]	[1]	[°C]	[µNm]	[%]
1	7.13E+1	1E-1	7.3E0	5.85E+1	8.02	25	2.39E0	9.97E-1
2	1.11E+2	1.58E-1	1.74E+1	9.06E+1	5.2	25	3.75E0	9.98E-1
3	1.32E+2	2.51E-1	3.89E+1	1.35E+2	3.48	25	5.77E0	1.01E0
4	1.46E+2	3.98E-1	8.25E+1	1.92E+2	2.32	25	8.53E0	1E0
5	1.56E+2	6.31E-1	1.56E+2	2.48E+2	1.59	25	1.2E+1	1E0
6	1.62E+2	1E0	2.57E+2	2.89E+2	1.12	25	1.58E+1	1E0
7	1.7E+2	1.58E0	3.72E+2	3.01E+2	0.808	25	1.95E+1	1E0
8	1.78E+2	2.51E0	4.81E+2	2.84E+2	0.59	25	2.27E+1	1E0
9	1.87E+2	3.98E0	5.69E+2	2.48E+2	0.435	25	2.53E+1	1E0
10	1.95E+2	6.31E0	6.29E+2	2.06E+2	0.328	25	2.69E+1	1E0
11	2.02E+2	1E+1	6.57E+2	1.67E+2	0.255	25	2.76E+1	1E0

File: rheometer/20250120/Y6-FS-6.tsv
Meas. Pts.	Interval Time	Frequency	Storage Modulus	Loss Modulus	Damping Factor	Temperature	Torque	Strain
	[s]	[Hz]	[Pa]	[Pa]	[1]	[°C]	[µNm]	[%]
1	8.52E+2	1E-2	2.85E0	3.53E+1	12.4	20	1.42E0	9.86E-1
2	1.07E+3	1.58E-2	6.35E0	5.56E+1	8.76	20	2.23E0	9.81E-1
3	1.21E+3	2.51E-2	1.5E+1	8.64E+1	5.77	20	3.61E0	1.01E0
4	1.3E+3	3.98E-2	3.4E+1	1.3E+2	3.83	20	5.51E0	1.01E0
5	1.36E+3	6.31E-2	7.24E+1	1.88E+2	2.6	20	8.27E0	1.01E0
6	1.4E+3	1E-1	1.4E+2	2.51E+2	1.79	20	1.17E+1	1E0
7	1.43E+3	1.58E-1	2.4E+2	3.03E+2	1.26	20	1.58E+1	1E0
8	1.45E+3	2.51E-1	3.61E+2	3.31E+2	0.918	20	1.99E+1	1E0
9	1.46E+3	3.98E-1	4.86E+2	3.29E+2	0.676	20	2.4E+1	1E0
10	1.47E+3	6.31E-1	5.98E+2	3.02E+2	0.505	20	2.74E+1	1E0
11	1.48E+3	1E0	6.9E+2	2.62E+2	0.379	20	3.01E+1	1E0
12	1.49E+3	1.58E0	7.62E+2	2.18E+2	0.286	20	3.23E+1	1E0
13	1.49E+3	2.51E0	8.15E+2	1.78E+2	0.218	20	3.4E+1	1E0
14	1.5E+3	3.98E0	8.52E+2	1.45E+2	0.17	20	3.52E+1	1E0
15	1.51E+3	6.31E0	8.76E+2	1.2E+2	0.137	20	3.6E+1	1E0
16	1.52E+3	1E+1	8.83E+2	1.02E+2	0.115	20	3.61E+1	9.99E-1

File: rheometer/20250120/Y6-FS-7.tsv
Meas. Pts.	Interval Time	Frequency	Storage Modulus	Loss Modulus	Damping Factor	Temperature	Torque	Strain
	[s]	[Hz]	[Pa]	[Pa]	[1]	[°C]	[µNm]	[%]
1	7.62E+3	1E-3	1.48E0	2.3E+1	15.5	15	9.11E-1	9.71E-1
2	9.55E+3	1.55E-3	3.15E0	3.63E+1	11.5	15	1.47E0	9.91E-1
3	1.1E+4	2.4E-3	7.06E0	5.68E+1	8.05	15	2.32E0	9.96E-1
4	1.19E+4	3.73E-3	1.56E+1	8.69E+1	5.56	15	3.59E0	9.98E-1
5	1.26E+4	5.78E-3	3.35E+1	1.29E+2	3.85	15	5.46E0	1E0
6	1.29E+4	8.96E-3	6.83E+1	1.84E+2	2.69	15	7.96E0	9.97E-1
7	1.32E+4	1.39E-2	1.29E+2	2.45E+2	1.89	15	1.13E+1	1E0
8	1.34E+4	2.15E-2	2.18E+2	3.01E+2	1.38	15	1.51E+1	9.99E-1
9	1.35E+4	3.34E-2	3.3E+2	3.39E+2	1.03	15	1.94E+1	1.01E0
10	1.35E+4	5.18E-2	4.54E+2	3.53E+2	0.778	15	2.34E+1	1E0
11	1.36E+4	8.03E-2	5.75E+2	3.41E+2	0.594	15	2.73E+1	1E0
12	1.36E+4	1.25E-1	6.82E+2	3.12E+2	0.458	15	3.07E+1	1.01E0
13	1.36E+4	1.93E-1	7.71E+2	2.73E+2	0.355	15	3.33E+1	1E0
14	1.36E+4	2.99E-1	8.41E+2	2.33E+2	0.276	15	3.54E+1	9.98E-1
15	1.37E+4	4.64E-1	8.98E+2	1.95E+2	0.218	15	3.74E+1	9.99E-1
16	1.37E+4	7.2E-1	9.41E+2	1.64E+2	0.174	15	3.89E+1	1E0
17	1.37E+4	1.12E0	9.76E+2	1.38E+2	0.142	15	4E+1	9.98E-1
18	1.37E+4	1.73E0	1.01E+3	1.19E+2	0.119	15	4.12E+1	1E0
19	1.37E+4	2.68E0	1.03E+3	1.06E+2	0.103	15	4.21E+1	1E0
20	1.37E+4	4.16E0	1.05E+3	9.62E+1	0.0915	15	4.29E+1	9.99E-1
21	1.37E+4	6.45E0	1.07E+3	9E+1	0.0844	15	4.36E+1	1E0
22	1.37E+4	1E+1	1.07E+3	8.71E+1	0.0813	15	4.38E+1	1E0

File: rheometer/20250120/Y6-FS-8.tsv
Meas. Pts.	Interval Time	Frequency	Storage Modulus	Loss Modulus	Damping Factor	Temperature	Torque	Strain
	[s]	[Hz]	[Pa]	[Pa]	[1]	[°C]	[µNm]	[%]
1	2.52E+4	3E-4	6.33E0	5.35E+1	8.46	10	1.93E0	8.82E-1
2	3.47E+4	4.72E-4	1.63E+1	8.73E+1	5.36	10	3.54E0	9.81E-1
3	3.94E+4	7.42E-4	3.69E+1	1.34E+2	3.65	10	5.65E0	9.97E-1
4	4.24E+4	1.17E-3	7.85E+1	1.95E+2	2.48	10	8.47E0	9.91E-1
5	4.43E+4	1.84E-3	1.47E+2	2.6E+2	1.77	10	1.21E+1	9.94E-1
6	4.56E+4	2.89E-3	2.45E+2	3.19E+2	1.3	10	1.63E+1	1E0
7	4.63E+4	4.54E-3	3.68E+2	3.57E+2	0.971	10	2.1E+1	1.01E0
8	4.68E+4	7.14E-3	5.01E+2	3.68E+2	0.735	10	2.53E+1	1E0
9	4.71E+4	1.12E-2	6.28E+2	3.53E+2	0.562	10	2.94E+1	1E0
10	4.73E+4	1.77E-2	7.41E+2	3.25E+2	0.438	10	3.29E+1	1E0
11	4.74E+4	2.78E-2	8.36E+2	2.85E+2	0.34	10	3.61E+1	1.01E0
12	4.75E+4	4.37E-2	9.11E+2	2.44E+2	0.268	10	3.85E+1	1E0
13	4.75E+4	6.87E-2	9.71E+2	2.07E+2	0.214	10	4.04E+1	9.99E-1
14	4.75E+4	1.08E-1	1.02E+3	1.77E+2	0.174	10	4.2E+1	9.97E-1
15	4.76E+4	1.7E-1	1.06E+3	1.54E+2	0.145	10	4.35E+1	9.99E-1
16	4.76E+4	2.67E-1	1.09E+3	1.39E+2	0.127	10	4.48E+1	9.98E-1
17	4.76E+4	4.2E-1	1.13E+3	1.29E+2	0.114	10	4.61E+1	9.98E-1
18	4.76E+4	6.61E-1	1.16E+3	1.22E+2	0.106	10	4.74E+1	9.99E-1
19	4.76E+4	1.04E0	1.19E+3	1.18E+2	0.0992	10	4.87E+1	1E0
20	4.76E+4	1.63E0	1.22E+3	1.13E+2	0.0924	10	5E+1	9.99E-1
21	4.76E+4	2.57E0	1.26E+3	1.09E+2	0.087	10	5.13E+1	1E0
22	4.77E+4	4.04E0	1.28E+3	1.04E+2	0.0812	10	5.23E+1	1E0
23	4.77E+4	6.36E0	1.3E+3	1.01E+2	0.0777	10	5.3E+1	1E0
24	4.77E+4	1E+1	1.3E+3	1.01E+2	0.0777	10	5.31E+1	1E0

File: rheometer/20250120/Y6-FS-9.tsv
Meas. Pts.	Interval Time	Frequency	Storage Modulus	Loss Modulus	Damping Factor	Temperature	Torque	Strain
	[s]	[Hz]	[Pa]	[Pa]	[1]	[°C]	[µNm]	[%]
1	8.17E+1	1E-1	2.35E+1	1.08E+2	4.59	25	4.5E0	1E0
2	2E+2	1.58E-1	0	0	0	25	0	-1.9999998E+41
3	2.56E+2	2.51E-1	1.06E+2	2.21E+2	2.09	25	9.86E0	9.9E-1
4	2.79E+2	3.98E-1	1.91E+2	2.79E+2	1.46	25	1.36E+1	9.91E-1
5	2.88E+2	6.31E-1	3.04E+2	3.18E+2	1.05	25	1.79E+1	1E0
6	2.94E+2	1E0	4.29E+2	3.27E+2	0.761	25	2.2E+1	1E0
7	3.09E+2	1.58E0	5.47E+2	3.05E+2	0.559	25	2.55E+1	1E0
8	3.22E+2	2.51E0	6.43E+2	2.67E+2	0.415	25	2.83E+1	1E0
9	3.36E+2	3.98E0	7.15E+2	2.22E+2	0.311	25	3.05E+1	1E0
10	3.49E+2	6.31E0	7.63E+2	1.8E+2	0.236	25	3.19E+1	1E0
11	3.62E+2	1E+1	7.85E+2	1.46E+2	0.186	25	3.25E+1	1E0
