Repository: MathieuLeocmach/MechADNo

File: rheometer/20250122/Y6-FS-10.tsv
Meas. Pts.	Interval Time	Frequency	Storage Modulus	Loss Modulus	Damping Factor	Temperature	Torque	Strain
	[s]	[Hz]	[Pa]	[Pa]	[1]	[°C]	[µNm]	[%]
1	8.17E+1	1E-1	2.58E+1	1.34E+2	5.17E0	30	5.45E0	9.84E-1
2	1.21E+2	1.58E-1	5.92E+1	1.99E+2	3.36E0	30	8.45E0	1E0
3	1.43E+2	2.51E-1	1.23E+2	2.82E+2	2.29E0	30	1.26E+1	1E0
4	1.57E+2	3.98E-1	2.3E+2	3.63E+2	1.58E0	30	1.76E+1	1.01E0
5	1.66E+2	6.31E-1	3.78E+2	4.22E+2	1.12E0	30	2.3E+1	1E0
6	1.72E+2	1E0	5.41E+2	4.4E+2	8.13E-1	30	2.84E+1	1E0
7	1.81E+2	1.58E0	6.98E+2	4.22E+2	6.05E-1	30	3.32E+1	1E0
8	1.88E+2	2.51E0	8.33E+2	3.81E+2	4.58E-1	30	3.73E+1	1E0
9	1.98E+2	3.98E0	9.39E+2	3.28E+2	3.49E-1	30	4.05E+1	1E0
10	2.05E+2	6.31E0	1.01E+3	2.75E+2	2.72E-1	30	4.26E+1	1E0
11	2.13E+2	1E+1	1.04E+3	2.28E+2	2.19E-1	30	4.34E+1	1E0

File: rheometer/20250122/Y6-FS-2.tsv
Meas. Pts.	Interval Time	Frequency	Storage Modulus	Loss Modulus	Damping Factor	Temperature	Torque	Strain
	[s]	[Hz]	[Pa]	[Pa]	[1]	[°C]	[µNm]	[%]
1	9.19E+1	1E-1	6.13E+2	2.94E+2	4.8E-1	20	2.78E+1	1E0
2	1.32E+2	1.58E-1	7.04E+2	2.64E+2	3.76E-1	20	3.05E+1	9.96E-1
3	1.49E+2	2.51E-1	7.8E+2	2.3E+2	2.95E-1	20	3.31E+1	1E0
4	1.62E+2	3.98E-1	8.41E+2	1.96E+2	2.34E-1	20	3.51E+1	9.98E-1
5	1.72E+2	6.31E-1	8.9E+2	1.68E+2	1.89E-1	20	3.68E+1	1E0
6	1.78E+2	1E0	9.29E+2	1.45E+2	1.56E-1	20	3.82E+1	9.99E-1
7	1.85E+2	1.58E0	9.62E+2	1.28E+2	1.33E-1	20	3.95E+1	9.99E-1
8	1.93E+2	2.51E0	9.94E+2	1.15E+2	1.16E-1	20	4.07E+1	9.99E-1
9	2.02E+2	3.98E0	1.02E+3	1.03E+2	1.01E-1	20	4.17E+1	1E0
10	2.1E+2	6.31E0	1.04E+3	9.34E+1	9E-2	20	4.24E+1	1E0
11	2.18E+2	1E+1	1.04E+3	8.6E+1	8.3E-2	20	4.23E+1	1E0

File: rheometer/20250122/Y6-FS-4.tsv
Meas. Pts.	Interval Time	Frequency	Storage Modulus	Loss Modulus	Damping Factor	Temperature	Torque	Strain
	[s]	[Hz]	[Pa]	[Pa]	[1]	[°C]	[µNm]	[%]
1	1.92E+2	5E-2	1.34E+2	2.91E+2	2.17E0	25	1.28E+1	9.86E-1
2	2.65E+2	7.78E-2	2.39E+2	3.7E+2	1.55E0	25	1.8E+1	1.01E0
3	2.95E+2	1.21E-1	3.79E+2	4.26E+2	1.12E0	25	2.32E+1	1E0
4	3.23E+2	1.88E-1	5.36E+2	4.47E+2	8.36E-1	25	2.84E+1	1E0
5	3.41E+2	2.92E-1	6.91E+2	4.38E+2	6.34E-1	25	3.32E+1	9.98E-1
6	3.51E+2	4.55E-1	8.32E+2	4.06E+2	4.88E-1	25	3.79E+1	1.01E0
7	3.58E+2	7.07E-1	9.48E+2	3.58E+2	3.77E-1	25	4.11E+1	9.98E-1
8	3.65E+2	1.1E0	1.04E+3	3.05E+2	2.92E-1	25	4.42E+1	1E0
9	3.71E+2	1.71E0	1.12E+3	2.56E+2	2.29E-1	25	4.67E+1	1E0
10	3.78E+2	2.66E0	1.17E+3	2.14E+2	1.82E-1	25	4.85E+1	1E0
11	3.85E+2	4.14E0	1.22E+3	1.81E+2	1.49E-1	25	5.01E+1	1E0
12	3.94E+2	6.43E0	1.24E+3	1.58E+2	1.27E-1	25	5.11E+1	1E0
13	4.01E+2	1E+1	1.26E+3	1.42E+2	1.13E-1	25	5.15E+1	1E0

File: rheometer/20250122/Y6-FS-5.tsv
Meas. Pts.	Interval Time	Frequency	Storage Modulus	Loss Modulus	Damping Factor	Temperature	Torque	Strain
	[s]	[Hz]	[Pa]	[Pa]	[1]	[°C]	[µNm]	[%]
1	2.43E+3	3E-3	2.23E+1	1.21E+2	5.43E0	20	4.99E0	9.94E-1
2	3.39E+3	4.71E-3	4.96E+1	1.81E+2	3.66E0	20	7.6E0	9.93E-1
3	3.86E+3	7.39E-3	1.05E+2	2.59E+2	2.47E0	20	1.14E+1	1E0
4	4.17E+3	1.16E-2	1.95E+2	3.42E+2	1.75E0	20	1.6E+1	9.96E-1
5	4.36E+3	1.82E-2	3.25E+2	4.12E+2	1.27E0	20	2.15E+1	1.01E0
6	4.48E+3	2.86E-2	4.84E+2	4.53E+2	9.37E-1	20	2.71E+1	1E0
7	4.56E+3	4.48E-2	6.49E+2	4.59E+2	7.08E-1	20	3.25E+1	1E0
8	4.61E+3	7.03E-2	8.04E+2	4.37E+2	5.43E-1	20	3.73E+1	1E0
9	4.64E+3	1.1E-1	9.4E+2	3.92E+2	4.17E-1	20	4.17E+1	1.01E0
10	4.66E+3	1.73E-1	1.05E+3	3.39E+2	3.23E-1	20	4.51E+1	1E0
11	4.68E+3	2.72E-1	1.14E+3	2.86E+2	2.51E-1	20	4.77E+1	9.98E-1
12	4.69E+3	4.27E-1	1.21E+3	2.39E+2	1.98E-1	20	4.99E+1	9.96E-1
13	4.7E+3	6.69E-1	1.26E+3	2.02E+2	1.6E-1	20	5.19E+1	1E0
14	4.7E+3	1.05E0	1.3E+3	1.72E+2	1.32E-1	20	5.34E+1	9.99E-1
15	4.71E+3	1.65E0	1.34E+3	1.52E+2	1.13E-1	20	5.48E+1	9.99E-1
16	4.72E+3	2.59E0	1.38E+3	1.4E+2	1.02E-1	20	5.62E+1	9.99E-1
17	4.73E+3	4.06E0	1.4E+3	1.27E+2	9.06E-2	20	5.72E+1	1E0
18	4.73E+3	6.37E0	1.42E+3	1.19E+2	8.42E-2	20	5.79E+1	1E0
19	4.74E+3	1E+1	1.41E+3	1.15E+2	8.16E-2	20	5.77E+1	1E0

File: rheometer/20250122/Y6-FS-6.tsv
Meas. Pts.	Interval Time	Frequency	Storage Modulus	Loss Modulus	Damping Factor	Temperature	Torque	Strain
	[s]	[Hz]	[Pa]	[Pa]	[1]	[°C]	[µNm]	[%]
1	2.68E+4	3E-4	9.47E0	7.54E+1	7.96E0	15	3.04E0	9.82E-1
2	3.64E+4	4.72E-4	2.17E+1	1.16E+2	5.35E0	15	4.8E0	9.99E-1
3	4.11E+4	7.42E-4	4.77E+1	1.73E+2	3.64E0	15	7.31E0	9.98E-1
4	4.41E+4	1.17E-3	9.75E+1	2.46E+2	2.53E0	15	1.08E+1	1E0
5	4.6E+4	1.84E-3	1.82E+2	3.28E+2	1.81E0	15	1.53E+1	1E0
6	4.72E+4	2.89E-3	3.05E+2	4.02E+2	1.32E0	15	2.05E+1	9.97E-1
7	4.8E+4	4.54E-3	4.59E+2	4.48E+2	9.77E-1	15	2.63E+1	1.01E0
8	4.85E+4	7.14E-3	6.25E+2	4.61E+2	7.38E-1	15	3.16E+1	1E0
9	4.88E+4	1.12E-2	7.84E+2	4.41E+2	5.62E-1	15	3.67E+1	1E0
10	4.9E+4	1.77E-2	9.22E+2	4E+2	4.34E-1	15	4.09E+1	1E0
11	4.91E+4	2.78E-2	1.04E+3	3.46E+2	3.33E-1	15	4.48E+1	1.01E0
12	4.92E+4	4.37E-2	1.13E+3	2.93E+2	2.59E-1	15	4.76E+1	1E0
13	4.92E+4	6.87E-2	1.2E+3	2.46E+2	2.05E-1	15	4.99E+1	1E0
14	4.92E+4	1.08E-1	1.26E+3	2.06E+2	1.64E-1	15	5.17E+1	9.97E-1
15	4.92E+4	1.7E-1	1.3E+3	1.75E+2	1.34E-1	15	5.34E+1	9.99E-1
16	4.93E+4	2.67E-1	1.34E+3	1.54E+2	1.15E-1	15	5.48E+1	9.98E-1
17	4.93E+4	4.2E-1	1.38E+3	1.38E+2	1E-1	15	5.63E+1	9.99E-1
18	4.93E+4	6.61E-1	1.41E+3	1.26E+2	8.93E-2	15	5.76E+1	1E0
19	4.93E+4	1.04E0	1.44E+3	1.18E+2	8.19E-2	15	5.88E+1	1E0
20	4.93E+4	1.63E0	1.47E+3	1.12E+2	7.59E-2	15	5.99E+1	1E0
21	4.93E+4	2.57E0	1.5E+3	1.05E+2	7E-2	15	6.12E+1	1E0
22	4.93E+4	4.04E0	1.52E+3	1.03E+2	6.76E-2	15	6.21E+1	1E0
23	4.93E+4	6.36E0	1.54E+3	1.03E+2	6.69E-2	15	6.27E+1	1E0
24	4.93E+4	1E+1	1.54E+3	1.05E+2	6.84E-2	15	6.28E+1	1E0

File: rheometer/20250122/Y6-FS-7.tsv
Meas. Pts.	Interval Time	Frequency	Storage Modulus	Loss Modulus	Damping Factor	Temperature	Torque	Strain
	[s]	[Hz]	[Pa]	[Pa]	[1]	[°C]	[µNm]	[%]
1	2.52E+4	3E-4	1.78E+2	3.1E+2	1.75E0	10	4.59E-1	3.16E-2
2	3.47E+4	4.72E-4	2.86E+2	3.9E+2	1.37E0	10	1.98E+1	1E0
3	3.94E+4	7.42E-4	4.36E+2	4.43E+2	1.02E0	10	2.54E+1	1E0
4	4.24E+4	1.17E-3	6.05E+2	4.64E+2	7.67E-1	10	3.11E+1	1E0
5	4.43E+4	1.84E-3	7.65E+2	4.51E+2	5.89E-1	10	3.62E+1	1E0
6	4.56E+4	2.89E-3	9.1E+2	4.12E+2	4.52E-1	10	4.09E+1	1.01E0
7	4.63E+4	4.54E-3	1.04E+3	3.63E+2	3.51E-1	10	4.44E+1	9.95E-1
8	4.67E+4	7.14E-3	1.13E+3	3.12E+2	2.75E-1	10	4.8E+1	1E0
9	4.69E+4	1.12E-2	1.21E+3	2.63E+2	2.17E-1	10	5.04E+1	1E0
10	4.7E+4	1.77E-2	1.27E+3	2.21E+2	1.74E-1	10	5.26E+1	1E0
11	4.71E+4	2.78E-2	1.32E+3	1.88E+2	1.42E-1	10	5.42E+1	9.98E-1
12	4.72E+4	4.37E-2	1.36E+3	1.64E+2	1.2E-1	10	5.58E+1	9.98E-1
13	4.72E+4	6.87E-2	1.4E+3	1.46E+2	1.05E-1	10	5.71E+1	9.97E-1
14	4.73E+4	1.08E-1	1.44E+3	1.35E+2	9.4E-2	10	5.87E+1	9.98E-1
15	4.73E+4	1.7E-1	1.47E+3	1.28E+2	8.66E-2	10	6.01E+1	1E0
16	4.73E+4	2.67E-1	1.51E+3	1.21E+2	8E-2	10	6.14E+1	9.99E-1
17	4.73E+4	4.2E-1	1.54E+3	1.14E+2	7.42E-2	10	6.27E+1	9.99E-1
18	4.73E+4	6.61E-1	1.57E+3	1.09E+2	6.94E-2	10	6.39E+1	9.98E-1
19	4.74E+4	1.04E0	1.6E+3	1.06E+2	6.64E-2	10	6.51E+1	9.99E-1
20	4.74E+4	1.63E0	1.62E+3	1.04E+2	6.38E-2	10	6.62E+1	1E0
21	4.74E+4	2.57E0	1.65E+3	1.03E+2	6.26E-2	10	6.73E+1	1E0
22	4.74E+4	4.04E0	1.67E+3	1.04E+2	6.2E-2	10	6.83E+1	1E0
23	4.74E+4	6.36E0	1.69E+3	1.07E+2	6.35E-2	10	6.9E+1	1E0
24	4.74E+4	1E+1	1.69E+3	1.14E+2	6.73E-2	10	6.9E+1	1E0

File: rheometer/20250122/Y6-FS-8.tsv
Meas. Pts.	Interval Time	Frequency	Storage Modulus	Loss Modulus	Damping Factor	Temperature	Torque	Strain
	[s]	[Hz]	[Pa]	[Pa]	[1]	[°C]	[µNm]	[%]
1	6.11E+3	1E-3	4.94E-1	9.28E0	1.88E+1	25	3.72E-1	9.82E-1
2	9.9E+3	1.58E-3	8.06E-1	1.47E+1	1.82E+1	25	6.03E-1	1.01E0
3	1.23E+4	2.51E-3	1.4E0	2.34E+1	1.68E+1	25	9.62E-1	1.01E0
4	1.37E+4	3.98E-3	2.95E0	3.7E+1	1.26E+1	25	1.52E0	1.01E0
5	1.44E+4	6.31E-3	6.25E0	5.78E+1	9.25E0	25	2.38E0	1E0
6	1.48E+4	1E-2	1.4E+1	8.97E+1	6.39E0	25	3.69E0	9.98E-1
7	1.51E+4	1.58E-2	2.99E+1	1.37E+2	4.58E0	25	5.75E0	1.01E0
8	1.52E+4	2.51E-2	6.55E+1	2.03E+2	3.1E0	25	8.61E0	9.9E-1
9	1.53E+4	3.98E-2	1.28E+2	2.83E+2	2.21E0	25	1.28E+1	1.01E0
10	1.54E+4	6.31E-2	2.33E+2	3.65E+2	1.57E0	25	1.78E+1	1.01E0
11	1.54E+4	1E-1	3.77E+2	4.26E+2	1.13E0	25	2.35E+1	1.01E0
12	1.54E+4	1.58E-1	5.48E+2	4.51E+2	8.23E-1	25	2.9E+1	1E0
13	1.54E+4	2.51E-1	7.12E+2	4.37E+2	6.13E-1	25	3.4E+1	1E0
14	1.55E+4	3.98E-1	8.55E+2	3.94E+2	4.61E-1	25	3.83E+1	1E0
15	1.55E+4	6.31E-1	9.72E+2	3.4E+2	3.49E-1	25	4.2E+1	1E0
16	1.55E+4	1E0	1.06E+3	2.82E+2	2.65E-1	25	4.47E+1	9.99E-1
17	1.55E+4	1.58E0	1.13E+3	2.32E+2	2.06E-1	25	4.69E+1	1E0
18	1.55E+4	2.51E0	1.18E+3	1.89E+2	1.6E-1	25	4.86E+1	1E0
19	1.55E+4	3.98E0	1.22E+3	1.59E+2	1.3E-1	25	5E+1	1E0
20	1.55E+4	6.31E0	1.24E+3	1.37E+2	1.1E-1	25	5.09E+1	1E0
21	1.55E+4	1E+1	1.26E+3	1.24E+2	9.88E-2	25	5.13E+1	1E0

File: rheometer/20250122/Y6-FS-9.tsv
Meas. Pts.	Interval Time	Frequency	Storage Modulus	Loss Modulus	Damping Factor	Temperature	Torque	Strain
	[s]	[Hz]	[Pa]	[Pa]	[1]	[°C]	[µNm]	[%]
1	6.11E+3	1E-3	3.9E-1	9.15E0	2.35E+1	25	3.73E-1	1E0
2	1.08E+4	1.58E-3	7.44E-1	1.44E+1	1.94E+1	25	5.88E-1	1E0
3	1.32E+4	2.51E-3	1.32E0	2.26E+1	1.72E+1	25	9.35E-1	1.01E0
4	1.47E+4	3.98E-3	2.54E0	3.58E+1	1.41E+1	25	1.47E0	1.01E0
5	1.55E+4	6.31E-3	5.12E0	5.62E+1	1.1E+1	25	2.31E0	1.01E0
6	1.58E+4	1E-2	1.15E+1	8.79E+1	7.64E0	25	3.65E0	1.01E0
7	1.6E+4	1.58E-2	2.57E+1	1.35E+2	5.26E0	25	5.69E0	1.02E0
8	1.62E+4	2.51E-2	5.68E+1	2.02E+2	3.56E0	25	8.63E0	1.01E0
9	1.63E+4	3.98E-2	1.22E+2	2.88E+2	2.35E0	25	1.28E+1	1E0
10	1.63E+4	6.31E-2	2.29E+2	3.76E+2	1.65E0	25	1.8E+1	1.01E0
11	1.64E+4	1E-1	3.79E+2	4.41E+2	1.16E0	25	2.4E+1	1.01E0
12	1.64E+4	1.58E-1	5.52E+2	4.7E+2	8.53E-1	25	2.97E+1	1.01E0
13	1.64E+4	2.51E-1	7.25E+2	4.59E+2	6.33E-1	25	3.5E+1	1E0
14	1.64E+4	3.98E-1	8.76E+2	4.18E+2	4.77E-1	25	3.95E+1	1E0
15	1.64E+4	6.31E-1	1E+3	3.63E+2	3.62E-1	25	4.34E+1	1E0
16	1.64E+4	1E0	1.1E+3	3.03E+2	2.76E-1	25	4.63E+1	9.97E-1
17	1.65E+4	1.58E0	1.17E+3	2.49E+2	2.12E-1	25	4.88E+1	9.99E-1
18	1.65E+4	2.51E0	1.23E+3	2.06E+2	1.67E-1	25	5.07E+1	1E0
19	1.65E+4	3.98E0	1.27E+3	1.73E+2	1.36E-1	25	5.21E+1	9.99E-1
20	1.65E+4	6.31E0	1.3E+3	1.51E+2	1.16E-1	25	5.31E+1	1E0
21	1.65E+4	1E+1	1.3E+3	1.36E+2	1.04E-1	25	5.33E+1	1E0
